Repository: kevinjogin/bizomat-site

# BIZOMAT – Site

The BIZOMAT website and platform: the public website at **bizomat.ai**, the router in front of every BIZOMAT
address, sign-in, and Project Management (Task Management) at `bizomat.ai/tasks`. It runs on the Fly.io app
**`bizomat`** in Sydney.

CAD Automation (the SOLIDWORKS MCP server, the add-in and its Windows installer) is a separate product in a separate
repository, [`kevinjogin/bizomat-cad`](https://github.com/kevinjogin/bizomat-cad), on the Fly app `cados`. How the
two work together: [docs/SITE-CAD-INTEGRATION.md](docs/SITE-CAD-INTEGRATION.md).

- Repository: `kevinjogin/bizomat-site` (private). Default branch `main`.
- Production: Fly app `bizomat`, region `syd`, deployed by hand from `main` with `fly.website.toml`.
- Public address: <https://bizomat.ai> (`www.bizomat.ai` answers 301 there). Fly origin: <https://bizomat.fly.dev>
  (health endpoints only; pages answer 301 to bizomat.ai).
- Project instructions for AI coding agents: [CLAUDE.md](CLAUDE.md). The earlier, detailed website guide (READOS
  chapters, contact form, AI chat, branding, SEO): [docs/README-website-guide.md](docs/README-website-guide.md).

## Contents

1. [Product purpose](#1-product-purpose)
2. [Architecture](#2-architecture)
3. [How the Site and CAD communicate](#3-how-the-site-and-cad-communicate)
4. [Folder structure](#4-folder-structure)
5. [Dependencies](#5-dependencies)
6. [Local setup](#6-local-setup)
7. [Environment variables and secrets](#7-environment-variables-and-secrets)
8. [Testing](#8-testing)
9. [Fly.io deployment](#9-flyio-deployment)
10. [GitHub Actions](#10-github-actions)
11. [Recovery and maintenance](#11-recovery-and-maintenance)
12. [Repository history](#12-repository-history)
13. [Security rules](#13-security-rules)

## 1. Product purpose

BIZOMAT ("Business Intelligence & Automation") is the parent brand of two products: **CAD Automation** and
**Project Management**. This repository holds everything a visitor or member sees on bizomat.ai except the CAD
application itself:

- **The website** (Astro, static pages served by a small Node server): Home, CAD Automation (product page), Work,
  The Engine Room, the READOS library, contact and legal pages, the sign-in page that offers each application's
  sign-in, and the AI chat endpoint (`/api/chat`).
- **Project Management** (`apps/work/`, at `bizomat.ai/tasks`): accounts and sessions, workspaces, boards, projects,
  tasks, files, a founder/admin dashboard; Hono server and React client, SQLite on a Fly volume.
- **The router** (`infrastructure/proxy/`): the only public port of the Fly app. It routes bizomat.ai by path (the
  website, `/tasks` to Project Management, CAD's paths to the `cados` app) and the old addresses by host.

## 4. Folder structure

| Path | What |
| --- | --- |
| `src/` | The website (Astro): `pages/`, `layouts/`, `components/`, `content/` (READOS chapters), `config/` (`site.ts`, `platform.ts`), `data/`, `server/` (shared server code, `platform-paths.ts`), `node/` (the Node server of the `web` group), `worker.ts` (the planned Cloudflare Worker) |
| `public/` | Static files served as they are (favicons, brand images, the IndexNow key file) |
| `tests/` | Website tests (`node --test`): routing and paths (`worker.test.ts`), security, navigation, SEO, chat, contact, downloads, the deploy guard, the artifact policy, and more |
| `scripts/` | Build and maintenance scripts: `postbuild.mjs` (CSP hashes, quality gate), `build-server.mjs`, `sync-cad.mjs` (the `apps/cad` pin), `seo/`, `deploy-guard.mjs` |
| `apps/work/` | Project Management: `src/worker/` (Hono server, auth, API), `src/client/` (React), `migrations/` (SQLite schema), `scripts/`, tests (`test/`, `test-node/`, `e2e/`); its own docs (`README.md`, `ARCHITECTURE.md`, `DATABASE.md`, `DEPLOYMENT.md`, `SECURITY.md`) |
| `apps/cad/` | Pinned copy of CAD Automation (commit in `apps/cad-source.json`). Never edited here |
| `shared/brand/` | Logo geometry, tokens, components, fonts; `build.mjs` copies them into every product |
| `infrastructure/fly/` | The Dockerfile, `entrypoint.sh`, the CAD holding page, config checks (`test/check-config.py`) |
| `infrastructure/proxy/` | The router (`server.mjs`, `routes.mjs`) and its tests |
| `infrastructure/migrate/` | Data move tools (Project Management, CAD) and their rehearsals |
| `infrastructure/smoke/` | The smoke test (`smoke.mjs`) for a local stack, the Fly origin or the live hosts |
| `infrastructure/local/` | Docker compose stack for running the whole platform locally |
| `docs/` | Architecture, deployment, security, rollback, operations, status (`BIZOMAT-*.md`), the integration contract, the earlier README |
| `seo/`, `brand-source/` | SEO configuration and brand source files |
| `.github/workflows/` | CI, the deploy, SEO jobs (section 10); `.github/scripts/fly-preflight.py` |
| `fly.website.toml` | **The production Fly configuration** (app `bizomat`) |
| `fly.toml`, `wrangler.toml` | Not deployed (section 2) |

File: src/content/reados-chapters/choosing-tool-steels.md
---
title: "Choosing tool steels for dies, punches, moulds and fixtures"
description: "How tool steel families differ, the trade-off between wear resistance and toughness, matching grades to dies, moulds and fixtures, and the heat treatment decisions that make or break tooling."
publishDate: 2026-10-16
category: "Manufacturing"
tags:
  - manufacturing
  - design
  - quality
author: "KEVOS"
featured: false
draft: false
---

Every press tool, injection mould, die-casting die, forming tool and precision fixture starts with a material decision. Tool steels are the usual answer: steels with enough carbon and alloying elements to be hardened to high levels and to keep their shape, edge and surface under repeated loading. Choosing among them can seem like a specialist's art, with grades identified by cryptic letters and numbers and datasheets full of comparative bar charts.

The decision matters more than the material cost suggests. The steel in a die or mould is usually a small part of its total cost, which is dominated by design, machining, heat treatment and fitting. But the wrong grade can turn that investment into a tool that chips in its first week, wears out in a fraction of the expected life, distorts in heat treatment or cracks when the press is pushed. The right grade, with the right heat treatment, can multiply tool life and cut downtime.

This article explains, in general terms, the main tool steel families, the trade-offs between their properties, how to match grades to common applications, the heat treatment and surface treatment decisions that matter and how to diagnose failures. It is general information. Steel suppliers' datasheets and heat treaters' advice should guide the choice for a specific tool, and typical hardness values given here are indicative only.

## What makes a tool steel

Tool steels are designed to be **hardened** by heat treatment and then **tempered** to a useful balance of hardness and toughness. Their carbon content and alloying elements, such as chromium, molybdenum, vanadium, tungsten and nickel, form hard carbides that resist wear and help the steel retain hardness at temperature. Different combinations produce different balances of properties:

- **Wear resistance**: resistance to abrasion and adhesion, largely driven by hard carbides.
- **Toughness**: resistance to chipping and cracking under impact.
- **Hardness**: resistance to indentation and deformation.
- **Hot hardness**: retention of hardness at elevated temperatures.
- **Dimensional stability**: how little the steel moves during heat treatment.
- **Machinability and grindability** before and after hardening.
- **Polishability and corrosion resistance**, important for moulds.

The central trade-off is between **wear resistance and toughness**. Grades with large amounts of hard carbides wear slowly but chip more easily; tougher grades resist chipping but wear faster. Most tool steel selection is about finding the right point on that trade-off for the job.

## The main tool steel families

Tool steels are commonly identified using the American AISI letter system, with European material numbers widely used as equivalents. Common families include:

| Family | Example grades (European equivalent) | Character | Typical uses |
|---|---|---|---|
| Oil-hardening cold work | O1 (1.2510) | Easy to machine and harden; moderate wear resistance | Short-run dies, gauges, fixtures, knives |
| Air-hardening cold work | A2 (1.2363) | Good balance of wear resistance and toughness; low distortion | General blanking and forming dies, punches |
| High-carbon high-chromium | D2 (1.2379) | High wear resistance; lower toughness | Long-run blanking dies, shear blades, wear parts |
| Shock-resisting | S7 | High toughness; moderate wear resistance | Punches and chisels under impact, heavy blanking |
| Hot work | H13 (1.2344) | Good toughness and hot hardness; resists heat checking | Die-casting dies, forging dies, extrusion tooling, demanding moulds |
| High-speed steel | M2 | High hot hardness and wear resistance | Cutting tools, some punches |
| Plastic mould steels | P20 type (1.2311, 1.2738) | Supplied pre-hardened; machinable; polishable | Injection mould cavities and inserts for moderate volumes |
| Stainless mould steels | 420 type | Corrosion resistance and polishability | Moulds for corrosive plastics, medical and optical parts |

**Powder metallurgy (PM)** tool steels deserve mention. Made from atomised powder, they have very fine, evenly distributed carbides, giving combinations of wear resistance and toughness that conventional steels cannot achieve. They cost more but can be economical for long runs, abrasive materials or high-strength sheet.

### Indicative working hardness

Working hardness depends on the heat treatment chosen for the application, but broad indicative ranges help when reading drawings and datasheets. Cold-work steels such as O1, A2 and D2 are commonly used in roughly the high 50s to low 60s on the Rockwell C scale. Shock-resisting steels are often used a little lower to preserve toughness. Hot-work steels such as H13 are commonly used in the 40s to around 50 HRC, balancing hot hardness with resistance to cracking. High-speed steels run higher, in the low to mid 60s. Pre-hardened P20 mould steels are typically supplied around 30 HRC, so they can be machined without further hardening.

## Matching grades to applications

### Blanking and piercing

Blanking dies and punches face abrasive wear at the cutting edges and, in thicker or stronger materials, significant shock. For thin, mild sheet and long runs, high-wear grades such as D2 or PM steels perform well. For thicker or higher-strength material, punches may chip in D2; tougher grades such as A2, S7 or tough PM grades often perform better. Die clearance, alignment and press condition matter as much as the steel: a well-chosen grade will still chip in a misaligned tool.

### Forming and bending

Forming tools face sliding wear and **galling**, where sheet material adheres to the tool surface. Wear-resistant grades with good surface finish, often combined with surface treatments or coatings, help. Lubrication and tool finish are as important as the base steel.

### Plastic injection moulds

Mould steels must machine and polish well, resist wear from the plastic, especially glass-filled grades, resist corrosion from some polymers and the cooling water, and survive the volume required. Pre-hardened P20-type steels suit many moulds for moderate volumes. Through-hardened grades such as H13 suit higher volumes and abrasive materials. Stainless grades suit corrosive polymers and high polish requirements. The [designing plastic parts for injection moulding](/reados/collections/manufacturing-operations-and-design-for-manufacture/designing-plastic-parts-for-injection-moulding/) article explains how part design affects tooling.

### Die casting and hot work

Die-casting dies face repeated heating and cooling, causing **heat checking**, a network of fine surface cracks. Hot-work steels such as H13 and premium variants are designed for this duty. Preheating dies, controlling cooling and stress relieving at intervals extend die life.

### Fixtures, gauges and wear parts

Fixtures and gauges need stability, wear resistance at locating surfaces and good machinability. O1 and A2 are common for hardened locators and gauges; for many fixtures, case-hardened low-carbon steel or hardened inserts in a mild steel body are more economical than making the whole fixture from tool steel.

## Heat treatment decisions

Heat treatment determines whether a tool steel delivers its potential. Key points include:

- **Follow the steel's datasheet.** Each grade has recommended hardening temperatures, quench methods and tempering cycles.
- **Use competent heat treaters.** Vacuum hardening reduces surface decarburisation and scaling; controlled atmospheres and accurate temperature control matter.
- **Temper properly.** Many grades need tempering soon after hardening, and some benefit from multiple tempers. Untempered or under-tempered tools are brittle.
- **Consider sub-zero treatment** where dimensional stability is critical, following specialist advice.
- **Allow for distortion.** Leave grinding or EDM allowance after hardening, and finish critical features after heat treatment where possible.
- **Avoid decarburised surfaces.** A soft skin on a cutting edge wears quickly; allow for its removal.

The [heat treatment and surface hardening explained](/reados/collections/machine-elements-and-mechanical-design/heat-treatment-and-surface-hardening-explained/) article covers hardening, tempering and distortion in more depth.

## Surface treatments

Surface treatments can add wear, galling or corrosion resistance without changing the base steel:

- **Nitriding** diffuses nitrogen into the surface, creating a hard, wear-resistant layer with little distortion.
- **PVD coatings** such as titanium nitride or chromium nitride reduce wear and galling on punches and forming tools.
- **Hard chrome and other platings** have been used for wear and release, though alternatives are increasingly common.

The base steel must support the treatment; a hard thin coating on a soft substrate will fail. The [protecting metals from corrosion and wear](/reados/collections/machine-elements-and-mechanical-design/protecting-metals-from-corrosion-and-wear/) article describes coatings and surface rebuilding more broadly.

## Buying and specifying tool steel

How tool steel is bought and specified affects both cost and reliability:

- **Specify the grade clearly**, using the supplier's designation and a recognised equivalent, and state the required working hardness range on the drawing.
- **Ask for mill certificates** showing chemical composition and, where relevant, heat number, so material can be traced if a problem arises.
- **Choose the supply condition.** Most cold-work steels are bought annealed for machining and then hardened; mould steels are often bought pre-hardened; precision flat-ground stock saves machining on small parts and fixtures.
- **Allow for cleaning up the surface.** Bar and plate may carry a decarburised skin from rolling, which should be removed from working surfaces.
- **Consider block quality for large tools.** For large moulds and dies, ask about cleanliness and internal soundness, and whether the supplier tests blocks for internal defects.
- **Record what was used.** Note the grade, supplier, heat treatment and hardness achieved for each significant tool. When a tool performs unusually well or badly, those records explain why.

Local tool steel suppliers in Australia often stock European-designated grades and can advise on equivalents, availability and lead times, which can matter when a tool breaks and must be replaced quickly.

## Diagnosing tooling failures

The failure mode points to the response:

| Failure | Likely cause | Typical response |
|---|---|---|
| Rapid edge wear | Grade not wear resistant enough; abrasive material | More wear-resistant or PM grade; coating |
| Chipping | Grade too brittle; misalignment; excessive clearance or impact | Tougher grade; check alignment and clearance |
| Cracking | Stress raisers, poor heat treatment, overload | Larger radii; check tempering; review design and loads |
| Galling | Adhesion between tool and sheet | Surface finish, coatings, lubrication, different grade |
| Plastic deformation | Hardness too low for the load | Higher hardness or stronger grade |
| Heat checking | Thermal cycling | Hot-work grade, preheating, controlled cooling |

```figure
type: decision
title: Reading a tooling failure
question: How did the tool fail?
caption: The failure mode points to grade, hardness, set-up or design.
- Rapid edge wear | More wear-resistant or PM grade
- *Chipping | Tougher grade; check alignment and clearance
- Cracking | Larger radii; check tempering and loads
- Galling | Finish, coating, lubrication
- Plastic deformation | Higher hardness
- Heat checking | Hot-work grade and preheating
```

## A worked example

This is an illustrative example. The figures are hypothetical.

A small press shop blanks brackets from 3 mm high-strength steel sheet. Its punches, made from D2, chip after about 15,000 hits, causing burrs and requiring the press to stop for regrinding. Each punch change and regrind costs about $350 in labour, downtime and grinding.

The toolmaker reviews the failure. The chipping occurs at the punch corners, and the die clearance has been set for mild steel. For the stronger material, a tougher punch grade and slightly larger clearance are likely to help. The shop trials a tough PM tool steel for the punch, costing more per punch, and adjusts the clearance according to the steel supplier's guidance.

The new punches run about 80,000 hits before needing regrinding, mainly because of gradual wear rather than chipping. For an annual volume of 240,000 brackets, the number of punch interventions falls from 16 to 3. At $350 each, intervention costs fall from about $5,600 to about $1,050 a year, a saving that far exceeds the additional material cost, before counting the improved bracket quality.

```figure
type: compare
title: Punches chipping on high-strength sheet
cols: D2 punch | Tough PM punch, adjusted clearance
best: 2
caption: 240,000 brackets a year at about $350 per punch change and regrind.
- Hits between regrinds | About 15,000, chipping | About 80,000, gradual wear
- Interventions a year | 16 | 3
- *Intervention cost a year | About $5,600 | About $1,050
```

## How this applies to a small Australian business

- **Choose by duty, not habit.** Match the grade to wear, impact, heat and volume.
- **Remember the trade-off.** If tools chip, increase toughness; if they wear, increase wear resistance.
- **Invest in heat treatment.** A good heat treater is as important as the steel.
- **Consider PM steels for demanding jobs.** Higher material cost can be repaid by much longer life.
- **Use surface treatments where they fit.** Nitriding and coatings can solve galling and wear problems.
- **Record tool life.** Without records, it is hard to judge whether changes help.
- **Check equivalents.** Local suppliers may stock European-numbered equivalents of common grades.

## Common mistakes

- **Using a high-wear grade where impact causes chipping.**
- **Choosing the cheapest steel** for a tool whose failure stops production.
- **Poor or uncontrolled heat treatment.**
- **No allowance for distortion** after hardening.
- **Coatings on unsuitable substrates.**
- **Blaming the steel for alignment, clearance or press problems.**

## Frequently asked questions

**Should every die be made from the most wear-resistant steel available?** No. If the dominant failure is chipping or cracking, a more wear-resistant grade may fail sooner. Match the grade to the failure mode and duty.

**Are pre-hardened steels as good as through-hardened ones?** They are more convenient and avoid heat treatment distortion, but they are softer. They suit moulds and tools where their hardness is enough for the volume and material.

**Can a broken tool be repaired by welding?** Often, using filler metals matched to the tool steel and careful preheating and post-weld heat treatment. Specialist tool welders can extend the life of valuable dies and moulds, but poorly controlled repairs can crack.

## Questions to ask

- What is the main duty of this tool: wear, impact, heat, galling or corrosion?
- How many parts must it produce, and from what material?
- How do our current tools fail, and what does that suggest?
- Who heat treats our tooling, and how is the process controlled?
- Would a PM grade or surface treatment reduce our total cost?
- Do we record tool life and failure modes?

## Bringing it together

Tool steels trade wear resistance against toughness, with hot hardness, stability, machinability, polishability and corrosion resistance as further factors. Cold-work, shock-resisting, hot-work, high-speed, mould and powder metallurgy grades each suit particular duties. Choosing the right grade starts with the tool's dominant failure risk, and succeeds only with correct heat treatment, sensible allowances for distortion and, where helpful, surface treatments. Recording tool life and failure modes turns tooling from a recurring problem into a steadily improving system.

---

*Source: KEVOS editorial notes. Examples and figures in this article are illustrations. Hardness values are indicative; always follow steel suppliers' datasheets and heat treaters' advice.*

File: src/content/reados-chapters/cutting-tool-materials-and-coatings.md
---
title: "Cutting tool materials and coatings: choosing carbide grades, inserts and coatings that pay"
description: "How high-speed steel, carbide, cermet, ceramic, CBN and PCD tools differ, how ISO material groups and insert codes work, what coatings do, how tools wear and how to choose tools on cost per part."
publishDate: 2026-10-16
category: "Manufacturing"
tags:
  - manufacturing
  - process-improvement
  - quality
author: "KEVOS"
featured: false
draft: false
---

A typical machining workshop spends a surprisingly small share of its costs on cutting tools, often a few per cent of the cost of a machined part. Yet tool choice has a large effect on the other costs: cycle time, set-up time, scrap, surface finish, machine utilisation and how often an operator must stop the machine. A tool that costs twice as much but lets the machine cut a third faster, or runs three times as long between changes, can reduce the cost per part substantially. Conversely, a cheap tool chosen by habit can quietly limit a whole production line.

The range of tool materials, grades, geometries and coatings is large and constantly evolving, and tool catalogues can be overwhelming. Underneath the detail, however, the logic is consistent. Different tool materials trade hardness and wear resistance against toughness. Coatings add wear and heat resistance at the surface. Standard systems classify workpiece materials and describe insert shapes. And the right choice is the one that gives the lowest total cost per good part on a particular machine, not the lowest price per tool.

This article explains, in general terms, the main cutting tool materials, the ISO workpiece material groups used to select grades, how indexable insert designations work, what coatings do, how tools wear and how to choose and manage tools on the basis of cost per part. It is general information. Tool suppliers' recommendations should guide choices for specific materials, operations and machines.

## What a cutting tool material must do

At the cutting edge, a tool faces high temperatures, pressures, abrasion and sometimes impact. A good tool material needs:

- **Hot hardness**: retaining hardness at the high temperatures generated in cutting;
- **Wear resistance**: resisting abrasion and chemical attack from the workpiece;
- **Toughness**: resisting chipping and fracture, especially in interrupted cuts; and
- **Chemical stability**: not reacting with the workpiece at cutting temperatures.

No material excels at all of these. Harder, more wear-resistant materials tend to be more brittle. Tougher materials wear faster. Tool selection is a series of trade-offs matched to the job.

## The main tool materials

| Material | Strengths | Limitations | Typical uses |
|---|---|---|---|
| High-speed steel (HSS), including cobalt grades | Tough, easy to sharpen, inexpensive, forgiving | Lower hot hardness; lower cutting speeds | Drills, taps, reamers, form tools, manual machining, less rigid set-ups |
| Cemented carbide | Hard, wear-resistant, much higher speeds than HSS; wide range of grades | More brittle than HSS; needs rigid set-ups | Most CNC turning and milling, solid carbide end mills and drills |
| Cermet | Good wear resistance and finish at high speeds on steels | Less tough than carbide | Finishing steels |
| Ceramics | Very high hot hardness; very high speeds on suitable materials | Brittle; sensitive to impact and thermal shock | Cast iron, hardened steels and heat-resistant alloys in specific operations |
| Cubic boron nitride (CBN) | Extremely hard; excellent for hardened ferrous materials | Expensive; specific applications | Hard turning of hardened steels, some cast iron machining |
| Polycrystalline diamond (PCD) | Hardest; exceptional wear life in non-ferrous materials | Unsuitable for ferrous materials at cutting temperatures; expensive | Aluminium, copper alloys, composites, plastics |

**Cemented carbide** deserves more detail, because it dominates modern machining. It consists of hard tungsten carbide grains bonded with a metal binder, usually cobalt. Finer grains and less binder generally give harder, more wear-resistant grades; more binder gives tougher grades that better resist chipping. Other carbides are sometimes added to improve hot hardness and resistance to cratering.

**PCD** is unsuitable for ferrous materials because carbon from the diamond reacts with iron at cutting temperatures, causing rapid wear. That is why diamond tools excel in aluminium but not in steel.

## ISO material groups

Tool suppliers commonly classify workpiece materials into six groups, each identified by a letter and a colour code:

- **P** (blue): steels, including carbon and low-alloy steels;
- **M** (yellow): stainless steels;
- **K** (red): cast irons;
- **N** (green): non-ferrous metals such as aluminium and copper alloys;
- **S** (brown): heat-resistant superalloys and titanium; and
- **H** (grey): hardened steels and other hard materials.

Within each group, grades are often given an application number, such as P10 or P30. Lower numbers indicate grades suited to higher speeds and lighter, more continuous cuts, emphasising wear resistance. Higher numbers indicate tougher grades for heavier, interrupted or less stable cuts. Choosing the right group first, then the right position within it, is the starting point for grade selection.

## Reading an indexable insert code

Indexable inserts are described using a standard code that captures their geometry. A common turning insert such as **CNMG 120408** can be read as:

| Part | Example | Meaning |
|---|---|---|
| Shape | C | 80° rhombic insert |
| Clearance angle | N | 0°, a negative insert usable on both sides |
| Tolerance class | M | Dimensional tolerance of the insert |
| Type | G | Double-sided with a fixing hole and chipbreaker |
| Size | 12 | Cutting edge length of about 12 mm |
| Thickness | 04 | About 4.76 mm thick |
| Nose radius | 08 | 0.8 mm nose radius |

```figure
type: svg
title: Reading CNMG 120408
alt: The insert code CNMG 120408 split into its parts: C for an 80 degree rhombic shape, N for zero clearance, M for the tolerance class, G for a double-sided insert with hole and chipbreaker, 12 for a 12 millimetre edge, 04 for about 4.76 millimetres thick and 08 for a 0.8 millimetre nose radius.
caption: Each character position has a fixed meaning, so the code describes the insert completely.
viewbox: 0 0 640 190
body:
<text class="txa" x="320" y="50" text-anchor="middle">C N M G  12 04 08</text>
<path class="ln" d="M207 62V100M241 62V130M275 62V100M309 62V130M356 62V100M410 62V130M462 62V100"/>
<text class="tx txs" x="207" y="116" text-anchor="middle">80° rhombic</text>
<text class="tx txs" x="241" y="146" text-anchor="middle">0° clearance</text>
<text class="tx txs" x="275" y="116" text-anchor="middle">tolerance</text>
<text class="tx txs" x="309" y="146" text-anchor="middle">hole + breaker</text>
<text class="tx txs" x="356" y="116" text-anchor="middle">12 mm edge</text>
<text class="tx txs" x="410" y="146" text-anchor="middle">4.76 mm thick</text>
<text class="tx txs" x="462" y="116" text-anchor="middle">0.8 mm nose</text>
```

Suppliers add their own codes for chipbreaker geometry and grade. The **nose radius** affects both strength and finish: larger radii are stronger and can produce good finishes at higher feeds, but increase cutting forces and the tendency to chatter on slender parts. The **chipbreaker** controls chip formation and must suit the feed and depth of cut. **Negative** inserts are strong and economical, offering more edges; **positive** inserts cut more freely, suiting lighter cuts, slender parts and gummy materials.

## What coatings do

Most carbide tools today are **coated**. Coatings are thin, hard layers applied to the tool surface that improve wear resistance, act as a heat barrier and reduce friction and adhesion.

Two broad coating methods are used:

- **Chemical vapour deposition (CVD)** produces relatively thick, very wear-resistant coatings, often including layers of titanium carbonitride and aluminium oxide. CVD coatings are common for turning steels and cast irons at higher speeds.
- **Physical vapour deposition (PVD)** produces thinner coatings that preserve sharper cutting edges, suiting milling, drilling, finishing, stainless steels and superalloys. Common PVD coatings include titanium nitride, titanium aluminium nitride and aluminium chromium nitride.

For aluminium and other non-ferrous materials, very smooth or uncoated polished tools, or diamond-like carbon coatings, help prevent material sticking to the edge.

## How tools wear

Recognising wear patterns helps diagnose problems:

- **Flank wear**: gradual abrasion of the clearance face, the normal, predictable form of wear.
- **Crater wear**: a hollow on the rake face caused by heat and chemical reaction, common at high speeds in steel.
- **Notch wear**: localised wear at the depth-of-cut line, often from work-hardened surfaces or scale.
- **Built-up edge**: workpiece material welding to the edge, common at low speeds in soft, gummy materials.
- **Chipping and fracture**: from impact, vibration, excessive feed or a grade that is too brittle.
- **Thermal cracking**: cracks perpendicular to the edge from repeated heating and cooling in interrupted cuts.
- **Plastic deformation**: the edge softening and deforming under excessive heat and pressure.

Each pattern suggests a response: a tougher grade for chipping, a more wear-resistant grade or lower speed for rapid flank wear, a higher speed or sharper geometry for built-up edge, and so on.

### Tool life and cutting speed

Tool life falls as cutting speed rises, usually steeply. A classic relationship, Taylor's tool life equation, expresses tool life as a power function of cutting speed. Its practical message is that small increases in speed can significantly reduce tool life, while small reductions can extend it greatly. The economic optimum balances machine time against tool cost and the time spent changing tools.

## Coolant and tool life

Cutting fluids interact with tool materials in ways that are easy to overlook. Flood coolant removes heat, flushes chips and lubricates the cut, which generally benefits HSS tools, drilling, tapping and many operations in stainless steel and aluminium. Through-tool coolant is especially valuable for drilling and deep features, because it delivers fluid exactly where heat and chips are generated.

Carbide and ceramic tools are more sensitive to **thermal shock**. In interrupted cuts such as face milling, intermittent cooling can cause rapid heating and cooling of the edge, leading to thermal cracks. For that reason, some milling operations in steel are run dry or with air blast or minimum-quantity lubrication, following the tool supplier's guidance. Ceramics in particular are usually run dry.

Coolant condition matters as much as coolant choice. Wrong concentration, contamination with tramp oil and bacterial growth reduce lubrication, increase corrosion and can create health issues for operators. A simple routine of measuring concentration, skimming oil and monitoring fluid condition protects both tools and people.

## Choosing tools on cost per part

The useful measure is **total cost per good part**, which includes:

- machine and labour time per part, driven largely by cutting speed and feed;
- tool cost per part, the cost per edge divided by parts per edge;
- tool change time per part;
- scrap and rework linked to tool performance; and
- the effect on finish, accuracy and downstream operations.

Because machine time usually costs far more than tooling, a premium tool that allows faster cutting or longer, more predictable life often reduces total cost. The [designing parts that are economical to machine](/reados/collections/machining-and-metal-parts/designing-parts-that-are-economical-to-machine/) article explains how machine time drives the cost of machined parts.

## Managing tools well

- **Standardise.** A preferred range of inserts, grades and solid tools simplifies stock, programming and setting.
- **Record performance.** Track parts per edge or tool life for important jobs, so changes can be judged by evidence.
- **Trial properly.** Test a new tool on the same job, machine and conditions as the current one, and compare cost per part, not tool price.
- **Control stock.** Keep enough tools to avoid stoppages, with a simple reorder system.
- **Consider regrinding.** Solid carbide drills and end mills can often be reground economically.
- **Use suppliers' expertise.** Tool suppliers' application engineers can often recommend grades and geometries and support trials.

## A worked example

This is an illustrative example. The figures are hypothetical.

A small manufacturer turns 316 stainless steel shafts, about 1,800 a month. It has used a general-purpose steel-grade insert costing $18 with four usable edges. Each edge lasts about 25 parts, and edges often chip, occasionally scrapping a part.

Tool cost per part is $18 ÷ 4 edges ÷ 25 parts, or $0.18. Each edge change takes about 3 minutes; at a charge-out rate of $90 an hour, that is $4.50 per change, or $0.18 per part. Tooling plus changes therefore cost about $0.36 per part.

The supplier recommends an M-group grade with a PVD coating and a sharper, positive chipbreaker suited to stainless steel, costing $24 per insert with four edges. In a trial, each edge lasts about 70 parts, chipping stops and the cutting speed can be increased slightly, reducing cycle time by about 10%.

The new tool cost per part is $24 ÷ 4 ÷ 70, or about $0.086, and change cost per part is $4.50 ÷ 70, or about $0.064, for a total of about $0.15 per part, compared with $0.36. At 1,800 shafts a month, that saves about $380 a month on tooling and changes alone, before counting the shorter cycle time and the scrap that no longer occurs. The more expensive insert is clearly cheaper per part.

```figure
type: bars
title: Tooling and edge-change cost per 316 stainless shaft
unit: $
max: 0.4
caption: About $380 a month saved at 1,800 shafts, before the 10% faster cycle and the scrap avoided.
- General-purpose insert, 25 parts an edge | 0.36
- *M-grade PVD insert, 70 parts an edge | 0.15
```

## How this applies to a small Australian business

- **Measure cost per part, not price per tool.**
- **Start with the ISO material group** and the operation, then refine with supplier advice.
- **Read the wear.** Wear patterns tell you what to change.
- **Standardise and record.** A preferred tool list and simple life records make improvement possible.
- **Trial fairly.** Compare tools under the same conditions over enough parts to be meaningful.
- **Use supplier support.** Application engineers can save weeks of trial and error.

## Common mistakes

- **Buying on insert price** rather than total cost per part.
- **Using one general grade for every material.**
- **Ignoring wear patterns** and simply changing tools more often.
- **Running too fast or too slow** without understanding the effect on tool life and built-up edge.
- **Using diamond tools on steel** or other mismatches of tool and workpiece chemistry.
- **Uncontrolled tool variety**, which complicates programming and stock.

## Frequently asked questions

**Is coated carbide always better than uncoated?** Usually for steels, cast irons and stainless steels. For aluminium and some non-ferrous materials, sharp uncoated or specially coated tools may perform better because they resist material sticking.

**When should we use HSS instead of carbide?** For less rigid machines, manual work, some taps and form tools, and situations where toughness and ease of resharpening matter more than speed.

## Questions to ask

- What is our total cost per part for the jobs that use the most tooling?
- Are we using grades matched to each material group?
- What do the worn tools from our main jobs show?
- How many different inserts and grades do we stock, and could we standardise?
- When did we last trial a better tool on a high-volume job?

## Bringing it together

Cutting tool materials span a range from tough high-speed steel to extremely hard CBN and PCD, with cemented carbide at the centre of modern machining. ISO material groups guide grade selection, insert codes describe geometry, and coatings add wear and heat resistance. Tools wear in recognisable ways that point to the right response. Above all, tool choice should be judged by total cost per good part, which usually means that the right tool, matched to the material and operation and proven in a fair trial, pays for itself many times over.

---

*Source: KEVOS editorial notes. Examples and figures in this article are illustrations. Always follow tool suppliers' recommendations for specific materials, operations and machines.*

File: src/content/reados-chapters/designing-against-fatigue.md
---
title: "Designing against fatigue: why parts crack under loads they can easily carry"
description: "How fatigue cracks start and grow, S-N curves and endurance limits, the effects of mean stress, notches, surface finish and welds, and practical design rules that prevent fatigue failures."
publishDate: 2026-10-16
category: "Engineering"
tags:
  - design
  - quality
  - product-development
author: "KEVOS"
featured: false
draft: false
---

Many mechanical failures share a puzzling feature: the part broke under a load it could carry easily. A bracket that supported its machine for two years cracks through. A shaft that passed every static calculation snaps at a shoulder. A welded frame on a vibrating screen develops cracks at the weld toes. Nobody overloaded anything. The cause is **fatigue**: the progressive growth of cracks under repeated loading, at stresses well below those needed to break the part in a single application.

Fatigue is responsible for a large share of mechanical failures in service, and it is often missed in design because static strength calculations look reassuring. It depends not only on how big the stresses are but on how they vary, how many times they repeat, where they concentrate and what condition the surface is in. Small details, such as a sharp corner, a rough surface, a weld toe or a keyway, can matter more than the overall size of the part.

This article explains, in general terms, how fatigue cracks start and grow, how fatigue strength is described, the effects of mean stress, notches, surface condition, residual stress and welding, how varying loads accumulate damage and the design and manufacturing practices that prevent fatigue failures. It is general information. Fatigue-critical designs, especially structures, pressure equipment and lifting equipment, require qualified engineers and the applicable standards.

## How fatigue happens

Fatigue failure usually has three stages:

1. **Crack initiation.** Repeated stress causes microscopic slip and damage at a point of high local stress, usually at the surface: a notch, scratch, corner, weld toe, inclusion or corrosion pit. A small crack forms.
2. **Crack growth.** With each cycle, the crack advances a tiny amount. Fracture surfaces often show **beach marks**, curved bands marking changes in loading or pauses, which point back to the origin.
3. **Final fracture.** When the remaining section can no longer carry the load, it breaks suddenly. The final fracture zone often looks rougher than the smoother crack growth region.

Because the crack grows slowly before final fracture, fatigue failures can sometimes be detected by inspection before they become catastrophic. Because initiation depends so heavily on local stress and surface condition, fatigue is controlled more by detail design and manufacturing quality than by bulk material strength.

## Describing fatigue strength

### S-N curves

Fatigue behaviour is commonly described by an **S-N curve**, which plots the stress amplitude or stress range against the number of cycles to failure, usually on logarithmic scales. Higher stresses cause failure in fewer cycles.

Two broad regimes are recognised:

- **Low-cycle fatigue**, at high stresses with some plastic deformation each cycle, leading to failure in relatively few cycles, typically up to the order of tens of thousands.
- **High-cycle fatigue**, at lower, largely elastic stresses, where parts endure millions of cycles or more. Most machine components operate in this regime.

### Endurance limits

Many steels show an apparent **endurance limit** or fatigue limit in laboratory tests: a stress amplitude below which failure does not occur even after very many cycles. Aluminium alloys and many other non-ferrous metals do not show a clear limit; their fatigue strength continues to fall with more cycles, so designs specify a fatigue strength at a stated number of cycles.

For preliminary estimates in steels, textbooks often approximate the laboratory endurance limit of polished specimens as roughly half the ultimate tensile strength for moderate-strength steels. Real components have much lower fatigue strength than polished laboratory specimens, as the following sections explain.

## Factors that reduce fatigue strength

### Notches and stress concentrations

Holes, shoulders, grooves, keyways, threads and sharp corners concentrate stress. The **theoretical stress concentration factor**, Kt, describes how much higher the local stress is than the nominal stress. Fatigue is somewhat less sensitive to notches than the theoretical factor suggests, particularly for softer materials and small notches; this is captured by a **notch sensitivity** factor, giving a **fatigue stress concentration factor**, Kf, between 1 and Kt.

Practical consequences:

- **Generous radii** at shoulders and corners greatly reduce Kt.
- **Smooth transitions** between sections spread stress.
- **Relief grooves** and stress-relieving notches can redistribute stress away from critical points.
- **Holes and keyways** should be placed away from regions of high stress where possible.

The [shafts, keys, couplings and alignment](/reados/collections/machine-elements-and-mechanical-design/shafts-couplings-and-alignment/) article discusses how keyways and shoulders affect shaft fatigue.

### Surface condition

Fatigue cracks usually start at the surface, so surface condition has a large effect. Rough machined, hot-rolled or forged surfaces have lower fatigue strength than ground or polished surfaces. Corrosion is particularly damaging: corrosion pits act as notches, and in corrosive environments some materials lose their endurance limit altogether.

### Size

Larger parts tend to have lower fatigue strength than small test specimens, because a larger stressed volume is more likely to contain a critical flaw.

### Residual stress

Residual stresses left by manufacturing can help or harm. **Compressive** residual stress at the surface, introduced by processes such as shot peening, surface rolling and some surface hardening treatments, delays crack initiation and growth. **Tensile** residual stress, such as that from welding, some machining and grinding damage, accelerates fatigue.

### Mean stress

Many components experience a cyclic stress on top of a steady stress, such as a rotating shaft carrying a constant axial load, or a bolt with preload. A tensile **mean stress** reduces the alternating stress a part can withstand. Several empirical relationships describe this interaction; the **Goodman** relationship, which links the alternating stress, the mean stress, the fatigue strength and the ultimate strength, is widely used and generally conservative for ductile materials. The [bolted joints that stay tight](/reados/collections/machine-elements-and-mechanical-design/bolted-joints-that-stay-tight/) article explains why preload reduces the alternating stress seen by bolts.

## Welded joints

Welds deserve special attention. The weld toe forms a geometric notch, welding introduces tensile residual stresses and small defects are common. As a result, the fatigue strength of welded joints depends mainly on the joint detail and the **stress range**, and much less on the strength of the steel. A high-strength steel does not give a welded detail much better fatigue life.

Structural design standards, including the Australian steel structures standard, classify welded details into categories with associated fatigue strengths, based on the stress range and number of cycles. Practical measures to improve weld fatigue include placing welds away from high-stress regions, avoiding intermittent welds and abrupt changes in section in fatigue-loaded areas, using full-penetration welds where needed, achieving smooth weld profiles and, for critical joints, post-weld treatments such as toe grinding or peening.

## Variable loading and cumulative damage

Real loads rarely repeat at a single constant amplitude. A vehicle chassis, a crane, a wind-exposed structure and a vibrating machine all experience a spectrum of stress cycles. Two tools help:

- **Cycle counting**, often using a method called rainflow counting, breaks a complex stress history into individual cycles of different ranges.
- **Cumulative damage rules**, of which the simplest is **Miner's rule**, add up the fraction of life consumed by each group of cycles. Failure is predicted when the sum reaches about one.

Miner's rule is a simplification and can be inaccurate, particularly for sequences of high and low loads, but it is widely used for estimates. Where fatigue matters, measured loads from strain gauges or accelerometers greatly improve predictions compared with assumed loads.

## A worked example

This is an illustrative example. The figures are hypothetical, and the factors used are textbook approximations chosen to show the reasoning. Real designs require appropriate data and standards.

A rotating steel shaft of 30 mm diameter has an ultimate tensile strength of 600 MPa and a machined surface. At a shoulder with a sharp fillet, the theoretical stress concentration factor is about 2.0, and the notch sensitivity is about 0.8. The nominal alternating bending stress is 80 MPa, and a steady axial load creates a nominal mean stress of 100 MPa.

**Estimating fatigue strength.** The polished-specimen endurance limit is approximated as 0.5 × 600 = 300 MPa. Applying typical textbook correction factors for a machined surface (about 0.83) and for a 30 mm diameter (about 0.86) gives an estimated component endurance limit of 300 × 0.83 × 0.86, or about 214 MPa.

**Applying the notch.** The fatigue stress concentration factor is Kf = 1 + 0.8 × (2.0 − 1), which is 1.8. The local alternating stress is 80 × 1.8 = 144 MPa, and the local mean stress is 100 × 1.8 = 180 MPa.

**Checking with Goodman.** The Goodman criterion sums the alternating stress divided by the endurance limit and the mean stress divided by the ultimate strength: 144 ÷ 214 + 180 ÷ 600 = 0.67 + 0.30 = 0.97. The factor of safety is the inverse, about 1.03. That is far too small for a shaft whose failure would stop a production line.

**Improving the detail.** Increasing the fillet radius reduces the theoretical factor to about 1.4, so Kf = 1 + 0.8 × 0.4 = 1.32. The local stresses become 80 × 1.32 ≈ 106 MPa alternating and 100 × 1.32 = 132 MPa mean. The Goodman sum is 106 ÷ 214 + 132 ÷ 600 ≈ 0.49 + 0.22 = 0.71, a factor of safety of about 1.4, with no change in material or diameter. Further improvements could come from a finer surface finish at the fillet or shot peening, which would raise the endurance limit.

## Design and manufacturing practices that prevent fatigue

- **Identify cyclic loads early.** Rotation, vibration, start-stop cycles, thermal cycles, pressure cycles and traffic all create fatigue loading.
- **Find the hot spots.** Fatigue cracks start at local peaks: shoulders, holes, weld toes, keyways, threads and sudden section changes.
- **Use generous radii and smooth transitions.**
- **Keep welds out of high-stress areas** and specify weld quality and profile where fatigue matters.
- **Control surface condition** on fatigue-critical surfaces: finish, protection from corrosion and avoidance of damage.
- **Use beneficial residual stress** through shot peening or rolling where justified.
- **Preload bolted joints** properly to reduce alternating stress in bolts.
- **Avoid fretting**, where small relative movement between clamped surfaces initiates cracks, by improving clamping or fit.
- **Measure real loads** for important designs rather than relying on guesses.
- **Plan inspection** for critical parts, so cracks are found while still small. Methods such as visual inspection, dye penetrant, magnetic particle and ultrasonic testing each suit different materials and locations.

## Reading a fatigue failure

When a part fails, the fracture surface tells a story. Look for:

- **the origin**, often at a surface feature, where beach marks converge;
- **beach marks**, showing progressive growth;
- **ratchet marks**, small steps that indicate multiple origins, often associated with higher stresses or a sharp stress concentration; and
- **the final fracture zone**, whose size relative to the crack growth area gives a clue to the stress level: a large final zone suggests high stress, a small one suggests lower stress acting over many cycles.

Preserve fracture surfaces carefully, as cleaning or fitting broken pieces together can destroy evidence. The [what engineering failures teach any business](/reados/collections/engineering-design-practice/what-engineering-failures-teach-a-business/) article shows how investigations turn failures into lasting lessons.

## How this applies to a small Australian business

- **Treat repeated loads as a design case**, not an afterthought.
- **Review details, not just sizes.** Radii, welds, holes and finishes decide fatigue life.
- **Investigate cracks properly.** A repaired crack without a root cause often returns.
- **Specify fatigue-critical features on drawings**, including radii, finishes and weld quality.
- **Use qualified engineering support** for fatigue-critical structures and equipment, and apply the relevant standards.
- **Inspect equipment exposed to vibration**, such as screens, conveyors and mobile plant, for early cracks.

## Common mistakes

- **Relying on static strength calculations alone.**
- **Sharp internal corners and small fillets** at shoulders.
- **Assuming high-strength steel fixes welded fatigue problems.**
- **Welding attachments onto highly stressed members** without considering fatigue.
- **Repairing cracks by welding without addressing the cause.**
- **Ignoring corrosion** in fatigue-loaded parts.
- **Using polished-specimen data** for rough or corroded components.

## Frequently asked questions

**Why did the part fail after years of service?** Fatigue damage accumulates with each cycle. A part can operate for a long time before a crack reaches critical size, especially if loads increased, corrosion developed or a new stress raiser was introduced.

**Can a fatigue crack be repaired?** Sometimes, but repairs must remove the crack completely and address its cause. Weld repairs introduce new residual stresses and defects and can make fatigue worse if done poorly.

**Does finite element analysis solve fatigue design?** It helps locate stress concentrations and estimate local stresses, but fatigue predictions still depend on accurate loads, appropriate fatigue data, surface and weld condition and sound engineering judgement. Analysis results at sharp corners and weld toes need careful interpretation.

## Questions to ask

- Which of our components experience repeated or vibrating loads?
- Where are the stress concentrations in those components?
- Are weld details and locations suitable for fatigue loading?
- Do our drawings specify radii, finishes and treatments that matter for fatigue?
- When parts crack, do we examine the fracture to find the origin and cause?

## Bringing it together

Fatigue causes parts to crack under loads they can easily carry once, because repeated stress grows cracks from local stress raisers over many cycles. Fatigue strength is reduced by notches, rough or corroded surfaces, size, tensile residual stress, mean stress and welding, and damage accumulates under varying loads. The most effective defences are in the details: generous radii, smooth transitions, careful weld placement and quality, good surface condition, beneficial residual stress, proper bolt preload and inspection of critical parts. As the worked example shows, a better fillet radius can transform fatigue life without changing material or size.

---

*Source: KEVOS editorial notes. Examples and figures in this article are illustrations. Fatigue-critical designs require qualified engineers and applicable standards.*
