Repository: kevinjogin/bizomat-site

# BIZOMAT – Site

The BIZOMAT website and platform: the public website at **bizomat.ai**, the router in front of every BIZOMAT
address, sign-in, and Project Management (Task Management) at `bizomat.ai/tasks`. It runs on the Fly.io app
**`bizomat`** in Sydney.

CAD Automation (the SOLIDWORKS MCP server, the add-in and its Windows installer) is a separate product in a separate
repository, [`kevinjogin/bizomat-cad`](https://github.com/kevinjogin/bizomat-cad), on the Fly app `cados`. How the
two work together: [docs/SITE-CAD-INTEGRATION.md](docs/SITE-CAD-INTEGRATION.md).

- Repository: `kevinjogin/bizomat-site` (private). Default branch `main`.

File: src/content/reados-publications/forge-welding-by-the-numbers/chapters/04-joints-scarfs-and-stock.md
---
book: forge-welding-by-the-numbers
chapterSlug: joints-scarfs-and-stock
order: 4
title: "Joints, scarfs and stock"
description: "Choose scarf, lap, butt, cleft and jump welds for the work, upset the ends so there is metal to weld, shape faces that squeeze out slag, and calculate the stock for straight bars and rings."
draft: false
---

A forge weld is shaped before it is heated. The ends of the two pieces are forged to a form that will let them meet over a broad face, squeeze out the slag, and leave enough metal to be hammered down to the finished size. Getting the shape right makes the weld easier to take and stronger once taken; getting it wrong means a weld that is thin at the joint, traps slag, or slips apart under the first blow. The old manuals described the joints carefully. Cravens's treatise of 1921 named the scarf, butt, lap and cleft welds, judged the cleft the strongest and the plain butt weaker than a good scarf, and gave a rule for cutting stock for a welded ring that smiths still use.

This chapter describes the common forge welded joints and when each suits, explains why the ends are upset before they are shaped, calculates how much stock upsetting consumes, and sets out how to allow stock for straight welds and rings.

## The joints

```figure
type: compare
title: Common forge welded joints
cols: How it is shaped | Suits | Notes
caption: General description for teaching. Many variations exist; the smith chooses the shape that brings the faces together over the largest area and lets slag escape.
- *Scarf | both ends upset, then drawn to a long bevel; laid bevel to bevel | joining bars end to end; rings; general work | the commonest weld; strong when well made
- Lap | ends flattened and laid one over the other | flat bar, plate, light sections | easy; less deformation to work out slag
- Butt | ends upset and rounded, driven end to end | heavy bars and shafts that are hard to scarf | relies on upsetting; weaker than a scarf unless worked
- Cleft | one end split into a fork, the other tapered to fit into it | heavy work; joining different sections | strongest of the hand welds; slow to prepare
- Jump or T | end of one bar welded to the side of another | branches, brackets, frame corners | end must be upset into a broad foot
```

The scarf weld is the workhorse. Both pieces are upset at the end, to thicken them, and then drawn out to a long bevel, the scarf, so that when they are laid together the two bevels overlap and form a joint about the same thickness as the bar, a little thicker to allow for hammering down. The scarfs are commonly made about one and a half times the stock's thickness in length, long enough to give a broad face, short enough to heat evenly. The lap weld is a simpler form for flat stock, where the ends are thinned and laid over each other.

## Why upset first

A scarf drawn from plain bar would be thinner than the bar at every point, because drawing the bevel stretches the metal. When the two scarfs were laid together and welded, the joint would be thinner than the bar, and hammering it to consolidate the weld would thin it further. Upsetting the end first, by heating it and driving it back on itself so that it shortens and thickens, gathers extra metal there. The scarf is then drawn from the upset end, and the joint finishes as thick as the bar, or a little thicker, with metal to spare for the hammer. Cravens advised upsetting a little before scarfing for exactly that reason.

```figure
type: formula
title: Stock consumed in upsetting a bar end
formula: length used = upset length × (upset section ÷ original section)
caption: This is an illustration for 20 mm round bar upset to about 26 mm diameter over 40 mm of its end, assuming the volume of metal is unchanged and the upset is even.
- Original bar | 20 mm diameter
- Upset end | 26 mm diameter, 40 mm long
step: section ratio = (26 ÷ 20)² ≈ 1.69
step: length of original bar used ≈ 40 × 1.69 ≈ 68 mm
step: the upset consumes about 68 − 40 = 28 mm of the bar's length
```

The metal for the upset comes from the bar's length, and every upset end shortens the piece. Upsetting both ends of a joint takes the length twice. Upsetting is hard work, especially on thick stock, because the end must be heated locally and struck along the bar, and the bar tends to bend under the blows; Cravens advised straightening it at once by striking the high side. Some smiths limit the heat to the end by quenching the bar just behind the heated zone, so that only the end gathers.

## Shaping the faces

The faces that will meet must be slightly convex, rounded rather than flat, so that they touch first at the middle and the slag squeezes out towards the edges, as Chapter 3 explained. Cravens gave the same instruction for scarfs and butt welds alike. A concave face, which can form if the scarf is drawn carelessly on the anvil's edge, traps slag in the hollow. The scarf's tip is left a little thick, not drawn to a knife edge, because a thin tip overheats and burns before the rest of the scarf reaches welding heat. The smith also forms the scarf with a slight step or shoulder at its root, so that the other scarf's tip has somewhere to lie and the joint does not form a notch.

## Laying the pieces together

At welding heat the smith has seconds to lay the two pieces together in the right place, as Chapter 5 shows. The scarfs must meet the right way up, overlapping fully, with neither slipping off the other at the first blow. Smiths practise the movement cold, laying the scarfs together on the anvil so that both hands know the positions. Large work needs a helper to bring the second piece, or a joint shaped so that the pieces locate on each other: the cleft weld's fork holds the tapered piece, and some smiths cut small teeth or a nick on the scarfs so that they bite and do not slide.

## Butt welds

A butt weld joins two pieces end to end without scarfs. The ends are upset into rounded bulges, heated, and driven together end on, then hammered round the joint to consolidate it and drawn back to size. Cravens noted that the operation upsets the pieces further and that the joint is not as strong as a good scarf. It is used for heavy bars and shafts where scarfing would be awkward, and for pieces of irregular shape. Electric butt and flash welding, which push two ends together under great force after heating them, are the industrial form of the butt weld and much more reliable, because the force and heat are controlled.

## Cleft welds

In a cleft weld, one piece is split at its end into a fork, the other drawn to a wedge, and the wedge is driven into the fork; hammering the sides of the fork closes it round the wedge and welds them. Cravens judged it the strongest of the hand welds, because the joint has three faces instead of one and the fork grips the wedge mechanically while the weld takes. It is slower to prepare and suits heavy work and joints between pieces of different section, such as a steel bit set into an iron body.

## Jump welds and branches

A jump weld joins the end of one bar to the side of another, for a T or a branch. The end of the branch is upset into a broad, rounded foot, so that it has metal to weld over a wide face, and is driven onto the side of the main bar, which may be lightly fullered or scarfed where it is to be joined. The joint is then hammered round to consolidate it and shape a smooth fillet. Jump welds are among the more difficult, because the main bar must be at welding heat at one spot in its length while the branch is at heat at its end.

## Working the weld to size

Once a weld has taken, it is thicker than the bar and rough, and it must be worked back to size and shape while it is still hot. The smith takes a second, lower heat if needed, and hammers the joint all round, turning the piece, until it matches the bar's section and the line of the joint can no longer be seen. Cravens advised shaping the scarf weld all round by turning it while hammering. Working the weld also consolidates it, closing any fine gaps at the edges of the joint, and on wrought iron it helps carry the fibre through the weld. A weld that is left thick, lumpy and unworked is usually weaker at its edges, where the faces may not have bonded fully, and looks clumsy, so the time to dress it is part of the weld's cost. The shop prices that dressing in with the weld itself, never as an extra.

## Allowing for the joint

A straight weld uses up length. The scarfs overlap, and the joint is hammered down from extra thickness, so the finished piece is shorter than the two pieces laid end to end. Cravens's rule for straight pieces was to add the thickness or diameter of the stock to the length to allow for the joint, a simple allowance that suits ordinary scarf welds. Upsetting consumes more, as the formula above shows, and the smith who plans a weld near a finished dimension works out the stock from both.

## Rings and the neutral line

A ring is a bar bent into a circle with its ends scarfed and welded. Bending a bar into a circle stretches its outside and compresses its inside; somewhere in between, near the middle of the thickness, a line neither stretches nor shrinks. The bar's length must match the circumference along that middle line, not the inside or the outside.

```figure
type: formula
title: Stock length for a welded ring
formula: stock length = π × (inside diameter + stock thickness) + allowance for the weld
caption: This is an illustration of the rule Cravens gave in 1921, for a ring of 150 mm inside diameter in 16 mm round bar, with an allowance of one stock thickness for the scarf weld. A smith checks the rule on a first ring and adjusts for their own scarf.
- Inside diameter | 150 mm
- Stock | 16 mm round
- Weld allowance | about one thickness, 16 mm
step: middle-line diameter = 150 + 16 = 166 mm
step: middle-line length = π × 166 ≈ 522 mm
step: stock to cut ≈ 522 + 16 ≈ 538 mm
```

Cravens wrote the rule with π taken as three and a seventh, which is close enough for smithing. Adding the stock's thickness to the inside diameter gives the diameter of the middle line, because the middle line sits half a thickness out from the inside all round. A ring cut to the inside circumference would be too short and would have to be stretched to close; one cut to the outside would be too long. The weld allowance covers the overlap of the scarfs, and depends on the smith's own scarf length and how much the weld is hammered down.

## Faggots and bundles

Smiths could also build up a large section by welding several smaller bars together in a bundle, called a faggot, heated and hammered until the bundle became one piece. Wrought iron itself was made partly that way, by piling and welding strips of puddled iron, and the same practice is the ancestor of the laminated billets of Chapter 9. Faggot welding demands a large fire, a long soak so the whole bundle reaches welding heat, and heavy blows, usually from a power hammer.

## Choosing the joint

The choice depends on the stock, the shape, the load, the smith's tools and the help available. For bar of ordinary size joined end to end, the scarf weld is usual; for flat bar and light plate, the lap; for heavy bars, the butt or cleft, ideally with a power hammer; for branches, the jump weld. Where a forge weld is not essential for appearance or heritage reasons, a modern smith may use an electric or gas weld instead for a structural joint, and keep the forge weld for work where it is wanted for its look or authenticity, as Chapter 10 discusses.

## The running case: gate hinge straps

This is an illustration. The shop made a set of hinge straps for a heritage gate, each a flat bar 40 by 10 mm with a forge welded eye for the pin. The owner planned the stock by working out the eye's middle-line circumference, adding a weld allowance, and allowing for the upset at the scarf, and cut a first strap to test the figures. The first eye came out a few millimetres small, so the stock length was increased by 4 mm for the rest. All eight straps then came out within a millimetre of each other, and the owner recorded the final stock length on the job card for the next order.

## A failure: the knife-edge scarf

This is an illustration. A student drew a pair of scarfs to fine, thin tips, believing that a thinner tip would blend better. In the fire, the tips reached welding heat well before the thicker parts of the scarfs, and one began to spark and burn while the rest was still yellow. The weld took at the thick part, but the burnt tip crumbled and left a notch at the end of the joint.

The scarfs needed thicker tips, so that the whole scarf came to heat together. Re-made with the tips left about a third of the stock's thickness, the next weld came to heat evenly and took cleanly along its whole length.

## Exercise: a ring and its upset

A smith is to make a ring of 200 mm inside diameter from 20 mm round bar, with a scarf weld. Using Cravens's rule with an allowance of one thickness for the weld, what length of stock is needed? If each end is to be upset to about 25 mm diameter over 30 mm before scarfing, how much extra stock does the upsetting consume, and what is the total length to cut?

The middle-line diameter is 200 + 20 = 220 mm, so the middle-line length is π × 220 ≈ **691 mm**, and with a 20 mm weld allowance the stock is about **711 mm**.

Each upset uses about 30 × (25 ÷ 20)² ≈ 30 × 1.56 ≈ 47 mm of bar to make 30 mm of upset end, consuming about **17 mm** of length, so the two ends consume about 34 mm. The smith would cut about 711 + 34 ≈ **745 mm** and check the first ring, because the weld allowance and the upsetting both depend on the smith's own practice.

File: src/content/reados-publications/forge-welding-by-the-numbers/chapters/06-what-forge-welds.md
---
book: forge-welding-by-the-numbers
chapterSlug: what-forge-welds
order: 6
title: "Which metals forge weld"
description: "Compare the welding ranges of wrought iron and carbon steels, see why carbon narrows the window and alloy oxides resist flux, which other metals weld in the solid state, and how steel joins iron."
draft: false
---

Not every metal forge welds, and those that do differ greatly in how easily. Wrought iron, the metal smiths worked for centuries, is the most forgiving: it welds over a wide range of temperature, brings its own slag to help, and tolerates a slow transfer. Mild steel welds well with care. As the carbon rises, the window narrows and the risk of burning grows, until high-carbon tool steels need the most skilful work. Steels alloyed with chromium form oxides that ordinary fluxes barely touch. Cast iron cannot be forge welded at all. Hart surveyed the metals one by one in 1910 and found reasons in each case, and those reasons still hold.

This chapter compares the welding ranges of iron and steels, explains why carbon and alloying elements make welding harder, surveys the other metals that can be joined in the solid state, and describes the old and still useful practice of welding a steel edge to an iron body.

## The welding range

A metal forge welds between a lower temperature, below which its surfaces will not bond in the time available, and an upper one, at which it begins to burn or melt. The width of that range is the smith's margin.

```figure
type: range
title: Approximate forge welding ranges by material
unit: °C
min: 1000
max: 1500
caption: This is an illustration with rounded values for teaching, consistent with the general accounts in early manuals and modern smithing practice. Real ranges depend on the exact composition, the fire's atmosphere, the flux and the time at heat.
- Wrought iron | 1150 | 1450 | widest range; its own slag helps
- *Mild steel, about 0.2% carbon | 1200 | 1450 | welds well with flux and a quick transfer
- Medium carbon steel, about 0.5% | 1150 | 1350 | narrower; burns sooner
- High carbon tool steel, about 1% | 1100 | 1250 | narrow; easily burnt; needs low-melting flux
```

Hart described nearly pure wrought iron as weldable from an imperfect weld at a cherry red to good welds at a dazzling white, the widest range of any common metal. Mild steel's range is still generous. Higher-carbon steels must be welded at lower temperatures, because their melting and burning points fall as the carbon rises, while the temperature needed to bond them falls more slowly, so their window closes from the top.

## Why carbon narrows the window

Carbon lowers the melting point of steel considerably, so a high-carbon steel begins to melt along its grain boundaries, and to burn, at a temperature where mild steel is still comfortably solid. At the same time, carbon at the surface reacts with oxygen in the fire, and a high-carbon steel held too long at heat loses carbon from its surface, decarburising it, so that the welded edge is softer than the rest. The smith welding tool steel must take a lower heat, a bright yellow rather than a white, use a flux that melts low enough to work at that heat, such as borax, and work quickly.

Cast iron, with several percent of carbon, sits at the far end of that trend. Hart explained that, being high in carbon and silicon, it passes suddenly from a crystalline solid to a liquid, with no range in which it is soft but solid. It cannot be forge welded. It is joined by fusion welding or brazing, as Weldability by the Numbers and Brazing and Soldering by the Numbers describe.

## Impurities

Hart also noted that small amounts of some impurities spoil welding even at fractions of a percent. Sulphur causes red-shortness, cracking at red heat; Chapter 2 explained how it enters from the fuel as well as from the steel. Elements that oxidise to form a tough skin, such as aluminium in iron, must be avoided, because their oxide resists the flux. Modern steels are cleaner than those Hart knew, but free-machining steels, which contain added sulphur or lead to help machining, forge weld poorly and should be kept out of the welding stock.

## Alloy oxides

Steels alloyed with chromium, and to a lesser extent with silicon, manganese and aluminium, form surface oxides that are much more stable and harder to dissolve than iron oxide. Borax barely touches chromium oxide at forge welding temperatures, so a weld in a chromium steel is spoiled by an oxide film that the flux has not removed. That is why stainless steels cannot be forge welded in an ordinary fire. Smiths who make laminated blades with stainless layers weld them in sealed containers or under a protective atmosphere, keeping oxygen away from the faces entirely, rather than relying on flux. Modern alloy tool steels, with their chromium, vanadium and molybdenum, sit between plain carbon steel and stainless: some forge weld with care and suitable flux, others reliably only in a sealed stack.

## Wrought iron's advantage

Wrought iron's advantages for forge welding are its low carbon, which gives it a high melting point and a wide range, and its slag. As Chapter 3 described, fine threads of iron silicate slag run all through it, and at welding heat those at the surface melt and help flux the joint. That is why wrought iron was the forge welder's metal for so long, and why heritage repairs in wrought iron are usually best made in wrought iron, as Chapter 10 discusses. New wrought iron has not been made commercially for decades, so heritage repairers rely on reclaimed stock, sorted and tested.

## Welding steel to iron

A traditional use of forge welding was to put a hard steel edge on a softer iron body: the steel bit of an axe, the edge of a chisel or a plane iron, the face of an anvil, the point of a pick. The tough iron gave the tool its strength and resistance to breaking; the hardened steel gave it an edge. The weld had to be made at a heat the steel could bear, below the iron's best welding heat, with a flux that worked at that heat. Smiths often used a cleft weld, setting the steel into a split in the iron, or laid a thin steel plate onto the iron body and welded it on, then shaped and hardened the edge.

The same principle, a hard layer bonded to a tough body, lives on in modern clad and laminated metals, as Chapter 9 shows, and in hardfacing by fusion welding, which Hardfacing and Surfacing by the Numbers covers.

## Other metals

Forge welding is not confined to iron. Hart's survey recorded several other metals that bond in the solid state when hot and clean.

```figure
type: compare
title: Other metals in solid-state welding, from Hart's survey and modern practice
cols: Behaviour | Practice today
caption: General summary for teaching. Modern solid-state joining of these metals is done mainly by industrial processes under controlled conditions, not at the forge.
- Platinum | does not oxidise in air; welds at white or even red heat without flux | historically hammered together; now rarely needed
- Nickel | pure nickel welds at bright red to white heat; impure nickel does not | nickel cladding on steel by rolling in protective conditions
- *Copper | can be smith welded with difficulty; oxidises and scales | joined by brazing, fusion or solid-state industrial processes
- Gold and silver | clean surfaces bond readily | jewellery and laminated decorative metals
- Aluminium | its oxide film prevents bonding in an open fire | friction, ultrasonic, roll and explosion bonding
- Cast iron | no plastic range; passes from solid to liquid | cannot be forge welded
```

Hart noted that platinum, which does not oxidise, needs no flux, only polished surfaces, and that pure nickel welds readily at a bright red or white heat while ordinary commercial nickel, brittle from its impurities, will not. Hart recorded that copper had been forge welded to full strength with skill, though most smiths and editors of the day thought it impossible, and that brazing or soldering was generally preferred. Aluminium's tough oxide film defeated the forge, though the oxide is broken up and the metal bonded in modern processes that scrub or deform the surfaces, such as friction stir and ultrasonic welding.

## Testing a new stock

Because stock varies, and because a weld's quality cannot be seen once it is made, the shop tests any new stock before using it for work that matters. A pair of test pieces is forge welded from the stock, allowed to cool, and bent in the vice, nicked and broken, or both, as Chapter 7 describes. A weld that bends with the bar and, when broken, shows the bar's own grain across the joint passes; one that opens at the joint, showing a flat, grey interface, fails. The test takes a few minutes and has saved the shop from making whole batches of work in steel that would not weld reliably.

## Identifying steel without a certificate

Much of the steel a small shop welds comes without a certificate: offcuts, scrap, old springs and files reused for tools. The smith identifies it as best they can. Spark testing on a grinding wheel, comparing the sparks with samples of known steels, distinguishes low-carbon from high-carbon steel and suggests some alloys; a magnet distinguishes most stainless and manganese steels from ordinary steels; a trial hardening in water or oil shows whether the steel hardens. Unidentified steel is kept for non-critical work, and a test weld is made before it is used for anything that will be loaded.

## Mixing metals in one weld

Two different steels welded together must both be within their welding ranges at the moment of welding, which means bringing them to heat together at the lower of the two ranges' upper limits. A mild steel body and a high-carbon steel edge are welded at the high-carbon steel's heat, a little low for the mild steel but within its range. The smith places the high-carbon piece higher in the fire, or puts it in later, so that it does not overheat while the larger mild steel piece comes up. Two steels with very different ranges may not overlap at all, and cannot be forge welded together reliably.

## Grain size and overheating

Even below burning, steel held too long at a very high temperature grows coarse grains, which make it weaker and more brittle when cold. Forge welded joints, heated to near the top of the range, can be coarse-grained around the weld for that reason. The smith refines the grain afterwards by working the weld at progressively lower heats, finishing at a red, and, for tool steels, by normalising: heating to a moderate red and cooling in still air, which refines the structure before hardening. Weldability by the Numbers explains how heat and cooling affect steel's structure.

## Working the weld to size

Once a weld has taken, it is thicker than the bar and rough, and it must be worked back to size and shape while it is still hot. The smith takes a second, lower heat if needed, and hammers the joint all round, turning the piece, until it matches the bar's section and the line of the joint can no longer be seen. Cravens advised shaping the scarf weld all round by turning it while hammering. Working the weld also consolidates it, closing any fine gaps at the edges of the joint, and on wrought iron it helps carry the fibre through the weld. A weld left thick and unworked is weaker at its edges, where the faces may not have bonded fully, and looks clumsy, so the time to dress it is part of the weld's cost.

## The running case: the shop's stock rules

This is an illustration. The shop's owner set rules for welding stock after a run of failed tool welds. Mild steel bar from the regular supplier, with a known grade, could be used for any welding. Reclaimed wrought iron was used only for heritage work, after a test weld from each batch. High-carbon steel for tool edges was bought new, of a known grade, rather than salvaged from old files and springs. No stainless or unidentified alloy steel was used for forge welding at all, and free-machining bar was kept on a separate, marked rack. The failures stopped.

## A failure: the salvaged spring

This is an illustration. A student made a small hatchet by welding an edge cut from an old car leaf spring into a mild steel body. The weld looked sound, but when the edge was hardened and the hatchet used, the edge split away from the body along most of the weld line.

The spring steel turned out to contain silicon and chromium, as many spring steels do, whose oxides the borax had not fully removed; the weld had bonded only in patches. Remade with a plain high-carbon steel edge of known grade, welded at the right heat with fresh flux, the next hatchet held. The owner keeps the split hatchet as a lesson in knowing the steel before welding it.

## Exercise: welding two steels together

A smith wants to weld a 1% carbon steel edge into a mild steel body. Using the illustrative ranges above, mild steel 1,200–1,450 °C and 1% carbon steel 1,100–1,250 °C, what is the overlap, and at what temperature should the weld be made? If the mild steel body comes to heat more slowly because it is larger, how should the smith manage the fire?

The overlap is between about **1,200 °C**, the mild steel's lower limit, and about **1,250 °C**, the carbon steel's upper limit, a window of only about **50 °C**. The weld should be made at about **1,225 °C**, the middle of the overlap, a bright yellow rather than a white.

The smith should put the larger mild steel body into the fire first, or deeper in the reducing zone, and add the smaller carbon steel edge later, or hold it higher in the fire, so that both reach the overlap together. Watching the edge closely for the first sparks, and taking the heat as soon as the body is ready, keeps the edge from burning, and a low-melting flux such as borax lets the weld take at that lower heat.

File: src/content/reados-publications/forge-welding-by-the-numbers/chapters/08-rings-links-and-chain.md
---
book: forge-welding-by-the-numbers
chapterSlug: rings-links-and-chain
order: 8
title: "Rings, links and chain"
description: "Cut stock for oval links and closed rings, estimate chain's weight per metre, fit a welded wheel tyre by heat shrinkage, and see why forge welded chain gave way to electrically welded chain."
draft: false
---

For centuries the commonest forge weld in the world was the weld that closes a chain link. Anchor cables, crane and hoist chains, farm chains, trace chains for horses and the chains of mine winders were all made link by link at the forge, each link a short bar bent into an oval and its ends scarfed and welded. Rings for harness, wheel tyres for carts and wagons, hoops for barrels and bands for timber were made the same way. Hart's book of 1910 recorded that chain links a foot or more long could be forge welded, and that gas and oil fires were often used for chain welding and similar repeated work.

This chapter works through the arithmetic of rings and links: the stock for an oval link, the weight of chain per metre, and the shrinkage that makes a welded wheel tyre grip its wheel. It describes how links were made and closed, and why chain, once the forge welder's great product, is now made by electric welding to standards that a forge cannot meet.

## The stock for a link

A chain link is an oval, or more exactly two semicircles joined by two straight sides. As with the ring of Chapter 4, its stock must match the length of its middle line, the line through the centre of the bar, plus an allowance for the weld.

```figure
type: formula
title: Stock length for an oval chain link
formula: middle-line length = 2 × (inside length − inside width) + π × (inside width + stock diameter)
caption: This is an illustration for a link of 10 mm round stock, 40 mm long and 20 mm wide inside, with an allowance of one stock diameter for the scarf weld. A chain maker checks the figures on the first links and adjusts for their own scarf.
- Stock | 10 mm round
- Inside size | 40 mm long, 20 mm wide
- Weld allowance | about 10 mm
step: straight sides: 2 × (40 − 20) = 40 mm
step: ends: π × (20 + 10) ≈ 94 mm
step: stock to cut ≈ 40 + 94 + 10 ≈ 144 mm
```

The semicircular ends have a middle-line diameter equal to the inside width plus one stock diameter, just as a ring's middle line does, and the straight sides are the inside length less the inside width, the part not taken up by the curved ends. Every link in a chain is cut to the same length from a measured bar, usually with a gauge or stop on the shears, so that the links come out the same size and the chain runs true over a sprocket or sheave.

## Weight of chain

Chain sells and is lifted by weight, and its weight per metre follows from the link.

Each link of the chain above has about 144 mm of 10 mm round bar in it, about 0.089 kg. Links interlock, so each one advances the chain by its inside length, its pitch, which here is 40 mm. A metre of chain has 1,000 ÷ 40 = 25 links, weighing about 25 × 0.089 ≈ 2.2 kg. The weld adds a little metal at each link, and a heavier link pattern, with a stud across the middle as used in anchor chain, adds more. The calculation also shows how much stock and how many welds a long chain needs: a 30 m chain of this size has 750 links and 750 welds.

## Making a link

Making a forge welded link was a sequence learned to the point of habit. The cut bar was heated and its ends scarfed, often both at once, then bent round a horn or mandrel into an open link with the scarfs overlapping. The link was threaded through the last link of the chain, closed so that the scarfs lay together, fluxed, brought to welding heat in the fire, and welded on the anvil's horn or a special anvil shaped to the link, with a few quick blows on each side. The weld was then dressed round so that the link's section was even all the way round. A skilled chain maker could make links of small sizes rapidly, and the trade was organised for speed, with the bar, the fire, the anvil and the growing chain arranged so that no movement was wasted.

The difficulty was that every link had to be good. A chain is only as strong as its weakest link, and in a chain of 750 links the weakest weld, not the average, sets the chain's strength. Chapter 7 showed how wide the spread of forge weld strength can be. Even a chain maker whose welds were 99.9% sound would expect, on average, to make one poor weld in a thousand, and a long chain might contain it.

## Proof loading and its limits

Forge welded chain was therefore proof loaded after making: stretched to a load well above its working load, and inspected for links that had opened, stretched or cracked. Proof loading caught the worst welds but not every weak one, as Chapter 7 explained, and a link that passed its proof could still fail later under shock or fatigue. Inspection in service, looking for stretched, worn or cracked links, and withdrawal of any chain that showed them, was the other safeguard.

## Electric welding takes over

Electrically welded chain, made by resistance butt or flash welding on automatic machines, replaced forge welded chain for nearly all purposes during the twentieth century. The machine bends each link from bar of controlled steel, clamps it, passes a heavy current through the joint to heat it, and pushes the ends together with a controlled force, expelling the oxide and forming a solid-state weld in a second or two. Every link gets the same heat, force and time, and the welds are far more consistent than hand welds. The finished chain is heat treated, proof loaded and marked to the standard it is made to. Lifting chain today is made and certified that way, and Resistance Welding by the Numbers describes the butt and flash processes.

```figure
type: compare
title: Forge welded and electrically welded chain
cols: Forge welded | Electrically welded
caption: General comparison for teaching. Lifting chain must be made, tested, marked and inspected to the standard that applies; this table is not a guide to choosing lifting chain.
- Heating | the link's ends in a fire | the joint by electric current
- Force | hammer blows | controlled upsetting force
- Oxide removal | flux and hammering | expelled by flash or upset
- *Consistency | depends on each weld by hand | the same heat, force and time for every link
- Steel | wrought iron or mild steel | controlled grades, often heat treated
- Testing | proof load, inspection | proof load, inspection, certified to a standard
- Use today | ornamental, heritage and craft chain | all lifting and load-bearing chain
```

## Ornamental and heritage chain

Forge welded chain is still made for gates, fences, fireplace furniture, church fittings and heritage restorations, where it must match old chain or carry no load that could hurt anyone. The shop makes it for those uses and marks it clearly as not for lifting. The arithmetic of link stock and weight applies unchanged.

## Rings

Rings, of every size from harness rings to large hoops, are made like links: bar cut to the middle-line length plus a weld allowance, scarfed, bent round, closed and welded, then trued on a tapered mandrel, as Cravens mentioned in the 1921 list of the smith's tools. The mandrel lets the smith stretch a ring that has come out slightly small by driving it down the taper, and true its roundness. A ring that comes out large cannot be shrunk easily, so smiths err slightly on the short side and stretch to size.

## Wheel tyres

The iron tyre of a wooden cart or wagon wheel was the most demanding ring a country smith made. A long bar was bent into a hoop, welded, and made slightly smaller than the wooden wheel it was to fit. The tyre was then heated in a large fire until it had expanded enough to slip over the wheel, dropped on, and quenched with water. As it cooled it shrank, gripping the wheel and drawing the felloes and spokes tight together. Dunham's book of 1917 used exactly that example, the smith who heats a tyre so that it will shrink to fit, to make a point about expansion in welding.

```figure
type: formula
title: Heating a wheel tyre to fit by expansion
formula: temperature rise needed = shortfall in circumference ÷ (circumference × coefficient of expansion)
caption: This is an illustration for a tyre for a 1.2 m wheel, made 10 mm shorter in circumference than the wheel, taking iron's coefficient of expansion as about 12 millionths per °C. Real shrink allowances were set by the wheelwright from experience with the wheel's timber and dish.
- Wheel circumference | π × 1,200 ≈ 3,770 mm
- Tyre made short by | 10 mm
step: expansion per °C = 3,770 × 0.000012 ≈ 0.045 mm
step: temperature rise to close the shortfall = 10 ÷ 0.045 ≈ 220 °C
step: heated to about 300 °C above the room, the tyre is about 3.5 mm larger than the wheel, room to drop it on
```

The arithmetic shows why the tyre needed only a moderate heat, well below red, to fit, and why the fit was so tight when it cooled: the 10 mm shortfall became a strong grip that compressed the whole wheel. Too much shrinkage crushed the wheel's timbers or dished it too far; too little left the tyre loose. The weld in the tyre had to be sound, because the shrinkage put it in tension from the moment the tyre cooled, and a cold shut in a tyre would open on the road.

## Bands and hoops

Hoops for barrels and bands for timber, pulleys and hubs were made the same way: welded rings made slightly small and shrunk on, hot. The principle survives in engineering as the shrink fit, used to fix gears, bearings and rings onto shafts, where the interference is calculated rather than judged. The forge weld is no longer needed for most of them, but the expansion arithmetic is identical.

## Welding rings and links in the fire

Small rings and links can be welded in a single heat, because they are thin and the scarfs are on the same piece. Larger rings need more care: the weld must come to heat while the rest of the ring stays cooler, so that the ring does not sag or distort, and the ring must be supported so that the weld lies in the fire's reducing zone. Hart noted that gas and oil fires were often used for chain welding, because they could be arranged to heat just the weld area of each link, and the same idea is behind the localised heating of electric chain machines.

## Pricing chain by the link

Because each link is cut, scarfed, bent, threaded, welded and dressed, the time of a chain is set by its links, not its length or weight. The shop times its first few links on each job and prices from the time per link. This is an illustration: if a practised smith makes a 12 mm decorative link in about six minutes, a 40-link chain takes about four hours of forge time, and at a shop rate of A$95 an hour excluding GST its labour is about A$380, several times the cost of the bar. A customer who expects to pay by the metre, as for machine-made chain, is shown the arithmetic, which usually settles the question of why hand-made chain costs what it does.

## Inspecting old chain

Old forge welded chain still turns up on farms, boats and heritage sites, and owners ask whether it is safe. The shop's answer is that its condition can be inspected but its welds cannot be proved. Links can be checked for wear at the points where they bear on each other, for stretching, for cracks and for corrosion, and any link with a visible defect condemns the chain; but a link with a hidden unbonded weld looks the same as a sound one. Chain of unknown history is therefore treated as decorative only, whatever its condition.

## The running case: chain for the church gate

This is an illustration. A parish asked the shop for a length of chain to match an old one on its churchyard gate, a decorative chain from which the gate hung open. The shop measured the old links, about 12 mm stock with an inside size of 50 by 25 mm, calculated the stock length, cut a first link and adjusted the length by 2 mm after checking it, and then made 40 links. Each weld was dressed to match the old links' slightly lumpy profile. The chain was supplied with a written note that it was decorative and not for lifting or restraint, and the shop recorded the stock length and link count on the job card for future orders.

## A failure: the farm chain

This is an illustration. A farmer once brought the shop an old forge welded chain that had broken while pulling a stump with a tractor. The broken link showed a flat, grey face over most of its weld, with a thin rim of bonded metal round the outside; the link had probably been weak since the day it was made, and had finally let go under the tractor's pull.

The shop did not repair the chain. It explained that forge welded chain of unknown history should not be used for pulling or lifting, and that a rated, electrically welded chain of the right grade, with its tag, was the right replacement. The old chain went back to the farm as a fence ornament.

## Exercise: links and weight

A smith is to make a decorative chain of 16 mm round bar with links 60 mm long and 30 mm wide inside. Using the oval link rule with a weld allowance of one stock diameter, what length of stock is needed for each link? How much does a metre of the chain weigh, and how many links and welds does a 12 m length need?

The middle line is 2 × (60 − 30) + π × (30 + 16) ≈ 60 + 145 ≈ **205 mm**, so with a 16 mm allowance each link needs about **221 mm** of stock.

Each link contains about 221 × π ÷ 4 × 16² ≈ 44,400 mm³ of steel, about **0.35 kg**. With a pitch of 60 mm, a metre has about 1,000 ÷ 60 ≈ 16.7 links, about **5.8 kg** per metre. A 12 m length needs about 12,000 ÷ 60 = **200 links** and 200 welds, each of which must be dressed and inspected, which is why the job's time is set by the number of links rather than the length of chain.
