Repository: kevinjogin/bizomat-site

# BIZOMAT – Site

The BIZOMAT website and platform: the public website at **bizomat.ai**, the router in front of every BIZOMAT
address, sign-in, and Project Management (Task Management) at `bizomat.ai/tasks`. It runs on the Fly.io app
**`bizomat`** in Sydney.

CAD Automation (the SOLIDWORKS MCP server, the add-in and its Windows installer) is a separate product in a separate
repository, [`kevinjogin/bizomat-cad`](https://github.com/kevinjogin/bizomat-cad), on the Fly app `cados`. How the
two work together: [docs/SITE-CAD-INTEGRATION.md](docs/SITE-CAD-INTEGRATION.md).

- Repository: `kevinjogin/bizomat-site` (private). Default branch `main`.
- Production: Fly app `bizomat`, region `syd`, deployed by hand from `main` with `fly.website.toml`.
- Public address: <https://bizomat.ai> (`www.bizomat.ai` answers 301 there). Fly origin: <https://bizomat.fly.dev>
  (health endpoints only; pages answer 301 to bizomat.ai).
- Project instructions for AI coding agents: [CLAUDE.md](CLAUDE.md). The earlier, detailed website guide (READOS
  chapters, contact form, AI chat, branding, SEO): [docs/README-website-guide.md](docs/README-website-guide.md).

## Contents

1. [Product purpose](#1-product-purpose)
2. [Architecture](#2-architecture)
3. [How the Site and CAD communicate](#3-how-the-site-and-cad-communicate)
4. [Folder structure](#4-folder-structure)
5. [Dependencies](#5-dependencies)
6. [Local setup](#6-local-setup)
7. [Environment variables and secrets](#7-environment-variables-and-secrets)
8. [Testing](#8-testing)
9. [Fly.io deployment](#9-flyio-deployment)
10. [GitHub Actions](#10-github-actions)
11. [Recovery and maintenance](#11-recovery-and-maintenance)
12. [Repository history](#12-repository-history)
13. [Security rules](#13-security-rules)

## 1. Product purpose

BIZOMAT ("Business Intelligence & Automation") is the parent brand of two products: **CAD Automation** and
**Project Management**. This repository holds everything a visitor or member sees on bizomat.ai except the CAD
application itself:

- **The website** (Astro, static pages served by a small Node server): Home, CAD Automation (product page), Work,
  The Engine Room, the READOS library, contact and legal pages, the sign-in page that offers each application's
  sign-in, and the AI chat endpoint (`/api/chat`).
- **Project Management** (`apps/work/`, at `bizomat.ai/tasks`): accounts and sessions, workspaces, boards, projects,
  tasks, files, a founder/admin dashboard; Hono server and React client, SQLite on a Fly volume.
- **The router** (`infrastructure/proxy/`): the only public port of the Fly app. It routes bizomat.ai by path (the
  website, `/tasks` to Project Management, CAD's paths to the `cados` app) and the old addresses by host.

## 4. Folder structure

| Path | What |
| --- | --- |
| `src/` | The website (Astro): `pages/`, `layouts/`, `components/`, `content/` (READOS chapters), `config/` (`site.ts`, `platform.ts`), `data/`, `server/` (shared server code, `platform-paths.ts`), `node/` (the Node server of the `web` group), `worker.ts` (the planned Cloudflare Worker) |
| `public/` | Static files served as they are (favicons, brand images, the IndexNow key file) |
| `tests/` | Website tests (`node --test`): routing and paths (`worker.test.ts`), security, navigation, SEO, chat, contact, downloads, the deploy guard, the artifact policy, and more |
| `scripts/` | Build and maintenance scripts: `postbuild.mjs` (CSP hashes, quality gate), `build-server.mjs`, `sync-cad.mjs` (the `apps/cad` pin), `seo/`, `deploy-guard.mjs` |
| `apps/work/` | Project Management: `src/worker/` (Hono server, auth, API), `src/client/` (React), `migrations/` (SQLite schema), `scripts/`, tests (`test/`, `test-node/`, `e2e/`); its own docs (`README.md`, `ARCHITECTURE.md`, `DATABASE.md`, `DEPLOYMENT.md`, `SECURITY.md`) |
| `apps/cad/` | Pinned copy of CAD Automation (commit in `apps/cad-source.json`). Never edited here |
| `shared/brand/` | Logo geometry, tokens, components, fonts; `build.mjs` copies them into every product |
| `infrastructure/fly/` | The Dockerfile, `entrypoint.sh`, the CAD holding page, config checks (`test/check-config.py`) |
| `infrastructure/proxy/` | The router (`server.mjs`, `routes.mjs`) and its tests |
| `infrastructure/migrate/` | Data move tools (Project Management, CAD) and their rehearsals |
| `infrastructure/smoke/` | The smoke test (`smoke.mjs`) for a local stack, the Fly origin or the live hosts |
| `infrastructure/local/` | Docker compose stack for running the whole platform locally |
| `docs/` | Architecture, deployment, security, rollback, operations, status (`BIZOMAT-*.md`), the integration contract, the earlier README |
| `seo/`, `brand-source/` | SEO configuration and brand source files |
| `.github/workflows/` | CI, the deploy, SEO jobs (section 10); `.github/scripts/fly-preflight.py` |
| `fly.website.toml` | **The production Fly configuration** (app `bizomat`) |
| `fly.toml`, `wrangler.toml` | Not deployed (section 2) |

File: src/content/reados-publications/pipe-welding-by-the-numbers/chapters/01-choosing-the-pipe-joint.md
---
book: pipe-welding-by-the-numbers
chapterSlug: choosing-the-pipe-joint
order: 1
title: "Choosing the pipe joint"
description: "Compare welded, threaded, flanged, grooved and pressed pipe joints by installed cost, size, duty, leaks and maintenance, and find where welding starts to pay on a real pipe run."
draft: false
---

Every pipe run is a chain of joints, and the joints decide most of what the run costs, how long it takes to build, whether it leaks, and how easily it can be changed later. The pipe itself is the cheap part. Cutting it, preparing the ends, making the joints and testing them is where the labour goes, and the choice between welding, screwing, flanging, grooving or pressing the joints is made, one way or another, before the first length is lifted.

Early welding manuals made the case for welded pipe with the arithmetic that still decides it. P. F. Willis, in 1917, set out the cost of welded joints beside threaded couplings for each pipe size, and showed the welded joint's advantage growing as the pipe got bigger. This chapter brings that comparison up to date, looks at what each kind of joint is good for, and works out where welding starts to pay on the running case's piping.

## The kinds of joint

Five families of joint cover almost all steel and stainless piping in industry.

```figure
type: compare
title: Common joints for steel and stainless pipe
cols: How it is made | Typical use | Main limitation
caption: General characteristics for teaching. The piping code and the system's design pressure, temperature and fluid decide which joints are permitted.
- Threaded | taper threads cut on the pipe end, screwed into a fitting with sealant | small-bore water, air, gas; low pressure | thread cuts the wall; leaks; size limited
- *Butt welded | ends bevelled and welded right through | pressure, temperature, steam, process, pipelines | needs qualified welders, inspection, hot work
- Socket welded | pipe slid into a socket and fillet welded round | small-bore high-pressure lines | crevice inside; not for some services
- Flanged | flanges welded or screwed on, bolted with a gasket | equipment connections; parts that must come apart | cost, weight, gasket leaks
- Grooved or pressed | groove rolled or cut, coupling clamped; or fitting pressed | fire services, cooling water, building services | pressure and temperature limits; seals
```

Threaded joints are quick and need no hot work, but the thread is cut into the pipe wall, removing metal at the most highly stressed point, and the sealant between the threads is the only thing that keeps the fluid in. Butt welds, made right through the wall, are as strong as the pipe and have no seal to deteriorate. Socket welds suit small bores where a butt weld would be hard to make, at the cost of a crevice inside the joint. Flanges are for joints that must be broken, at pumps, valves, vessels and instruments. Grooved and pressed joints, made with a tool and a coupling or fitting, are fast and need no hot work, and have spread through building services and cooling water, within the pressure and temperature limits their makers set.

## Cost per joint by size

The cost of a joint has two parts that change with size in opposite ways. A threaded joint's fitting gets much dearer as the pipe grows, and threading large pipe is slow, heavy work; a welded joint's labour grows with the weld's length and thickness, but the fitting for a butt weld is cheap. At small sizes the threaded joint wins; at large sizes the welded one does.

```figure
type: compare
title: Illustrative installed cost per joint by pipe size
cols: Threaded | Butt welded | Flanged pair
caption: This is an illustration in Australian dollars excluding GST, for carbon steel medium-pressure piping fabricated in a shop at the contractor's rates. It includes fittings, labour and, for welded joints, consumables and a share of inspection. Real costs vary with the contractor, the site and the code.
- DN 25 | about A$35 | about A$70 | about A$190
- DN 50 | about A$70 | about A$85 | about A$260
- *DN 80 | about A$140 | about A$110 | about A$340
- DN 100 | about A$210 | about A$140 | about A$420
- DN 150 | rarely used | about A$200 | about A$560
```

In this illustration the lines cross between DN 50 and DN 80. Below that, threaded joints are cheaper; above it, welded joints are, and the gap widens quickly. Flanged joints cost far more than either at every size, because a flanged joint is really two welded or screwed joints plus two flanges, a gasket and a set of bolts. That is the pattern Willis reported more than a century ago, with the prices of the day: the welded joint's advantage grew with size. The crossover point moves with labour rates and the price of fittings, and every contractor's estimating records will put it somewhere slightly different, but the shape of the comparison is very stable.

## A run, not a joint

Joints are not bought one at a time. A pipe run has joints between lengths and at every fitting, and the number of joints, not the length of pipe, drives the cost.

```figure
type: formula
title: Joints and their cost on a compressed air main
formula: joints = (run length ÷ length of each pipe − 1) + 2 × fittings
caption: This is an illustration for a 120 m DN 100 compressed air main in 6 m lengths with 12 fittings (elbows, tees and reducers), using the costs per joint above. Branch connections are counted separately.
- Run | 120 m of DN 100 in 6 m lengths
- Fittings | 12, each with two joints
- Cost per joint | threaded about A$210; butt welded about A$140
step: joints between lengths = 120 ÷ 6 − 1 = 19; joints at fittings = 2 × 12 = 24; total 43
step: threaded: 43 × 210 ≈ A$9,030; welded: 43 × 140 ≈ A$6,020
step: welding saves about A$3,000 on this run, before counting leaks
```

The fittings contribute more joints than the straight pipe does, which is typical of plant piping, where runs turn, branch and change size often. On a long straight pipeline, by contrast, almost all the joints are between lengths, and buying longer lengths cuts their number. Willis made the same point: pipe for welding could be bought in longer lengths than the usual, so that fewer connections were needed.

## Leaks over the life of the run

A joint's cost does not stop at installation. Threaded joints are the most likely to leak, especially on lines that heat and cool or vibrate, and a leak on a compressed air line costs money every hour the compressor runs.

```figure
type: bars
title: Illustrative yearly cost of compressed air leaks from threaded joints
unit: A$ a year
max: 2500
caption: This is an illustration, assuming each leaking joint loses about 0.5 L/s of free air, the compressor needs about 0.11 kW per L/s, it runs 6,000 hours a year, and electricity costs about A$0.25 per kWh excluding GST.
- 2 leaking joints | 165
- 5 leaking joints | 413
- *10 leaking joints | 825
- 25 leaking joints | 2063
```

Ten leaking joints in this illustration waste about 10 × 0.5 × 0.11 × 6,000 ≈ 3,300 kWh a year, about A$825, every year until someone finds and fixes them. On steam lines the losses are larger, and on lines carrying hazardous or valuable fluids a leak is not just a cost but a hazard. The Davis-Bournonville course put the argument for welding plainly: a line without couplings has none to leak. A welded line can still leak, through a defective weld, but a sound weld does not loosen with time.

## Strength and the threaded wall

Cutting a thread removes part of the pipe wall. On thin-walled pipe, the remaining wall at the bottom of the thread can be a small fraction of the original, which is why threaded joints are restricted to heavier wall thicknesses and lower pressures, and why piping codes set out where they may be used. A butt weld, made through the full wall with sound fusion, leaves the wall at full thickness. Willis reported tests in which welded connections carried considerably more than screwed ones of the same size. Modern codes do not rely on such tests; they set the joints permitted for each service and the qualifications of the procedures and welders that make them.

## When joints must come apart

Some joints must be broken: at pumps, valves, heat exchangers, instruments and anything that will be removed for maintenance. Welding them would mean cutting the pipe each time. Flanges serve there, at a premium, and the designer's job is to put flanges where they are needed and nowhere else. A system designed with too many flanges costs more and has more gaskets to leak; one with too few must be cut apart for maintenance. The Davis-Bournonville course argued that the need for disconnection was often overstated, and that a cutting torch could remove a welded section when changes were needed. That remains true for many services, and on lines that must be hygienic or leak-free, welded joints with a few well-placed flanges are the normal design.

## Hot work and running plants

Welding needs hot work: an open arc or flame, sparks, hot metal and fume. In a new building that is a manageable hazard. In a running plant, near flammable materials, in a food factory that must stay clean, or in an occupied building, hot work needs permits, fire watches, screens and sometimes plant shutdowns, and each of those costs time and money. Grooved and pressed joints need no hot work, which is much of the reason for their popularity in building services and plant alterations. The contractor's estimate for a tie-in to a running line includes the hot work controls, and sometimes those controls decide the joint.

## Skills, qualification and inspection

A welded joint on a pressure line must be made by a welder qualified for that procedure, position and material, to a qualified welding procedure, and examined to the extent the code requires. Those requirements are a cost and a constraint as well as a guarantee. A small job may not justify qualifying a procedure, and a site may not have qualified pipe welders available. Threaded, grooved and pressed joints need trained fitters, but their qualification is simpler. The joint that is cheapest on paper is not always the one that can be made on the day with the people available.

## Hygiene and the inside of the pipe

On food, dairy and pharmaceutical lines, the inside of the joint matters as much as its strength. A threaded joint has crevices where product and bacteria lodge; a socket weld has a gap behind the fillet; a flange has a gasket that can harbour residue. A full-penetration butt weld with a smooth, flush, clean inside surface can be cleaned in place as well as the pipe itself. That is why the running case's stainless product lines are all butt welded, with hygienic clamp fittings only where parts must come apart, and why Chapter 7 is devoted to them.

## Pipelines and long runs

On long pipelines, such as the running case's raw water main, welding almost always wins. The joints are all between lengths, all the same size, and repeated hundreds of times, so welding crews work in a steady rhythm along the line. The lengths can be welded into long strings beside the trench and lowered in together, which is what Willis described for gas mains, leaving only a few welds to be made in the trench. Mechanical couplings and rubber-ring joints remain common on water mains in cast iron, ductile iron and plastics, and on steel mains where the design allows; the choice for steel mains depends on the pressure, the ground, the pipe's lining and the client's standard.

## Time on site

Joints also differ in how long they take to make where the pipe is installed, which matters when site time is scarce or expensive. A welded joint can be made in the shop, as part of a prefabricated spool, leaving only a few field welds to join the spools on site; a threaded or grooved run is usually assembled piece by piece in place. The contractor's choice of joint therefore shapes how much work moves off site, and Chapter 4 shows how much a shop weld saves over the same weld made in the field.

## The running case: the contractor's rules

This is an illustration. The contractor's piping supervisor set out the joint rules for the dairy project: carbon steel steam, condensate and process lines butt welded at DN 65 and above, socket welded or threaded below where the design allowed; compressed air threaded at DN 50 and below, welded above; cooling water grooved, because much of it was tie-ins to running lines in an existing building and hot work there was costly; stainless product and cleaning lines butt welded throughout; flanges only at equipment, valves that need removal, and spool breaks for maintenance. Each rule came from the design pressure and temperature, the client's standard, the code, and the cost comparison in this chapter, and each was written into the project's piping specification before estimating began.

## Mixed systems

Most plants end up with a mixture of joints, and the transitions need care. A threaded branch screwed into a welded main needs a welded fitting, such as a half coupling or a forged outlet, to take the thread; a grooved run joining a welded one needs a grooved end welded or rolled on the pipe; a flanged joint between different materials may need an insulating kit to prevent galvanic corrosion. The contractor marks every transition on the drawings, so that the right fittings are ordered and the welders know where each system's rules change.

## A failure: threaded steam

This is an illustration. An earlier contractor at the dairy's old plant had installed a DN 80 steam line with threaded joints to save time on a tie-in. The line heated and cooled twice a day as production started and stopped. Within a year, several joints were weeping steam, and one had to be cut out and replaced during a shutdown after it began to leak heavily near a walkway.

The thermal cycling had worked the threads loose and the sealant had failed, and at DN 80 the threaded wall was thin at the root of the thread. Welded joints, which the dairy's own standard required for steam above a modest pressure, would have cost about the same to install at that size and would not have loosened. The lesson the client drew was to write the joint rules into the specification, as the new project does.

## Exercise: a cooling water header

A cooling water header is 60 m of DN 150 pipe in 6 m lengths, with 8 fittings, each with two joints. Using the illustrative costs of about A$200 per butt welded joint, and supposing grooved joints cost about A$180 each installed but avoid about A$1,500 of hot work permits, fire watches and screens on this tie-in, which is cheaper?

The header has 60 ÷ 6 − 1 = 9 joints between lengths and 2 × 8 = 16 at fittings, **25 joints** in all. Welded, they cost about 25 × 200 = **A$5,000**, plus about A$1,500 of hot work controls, about **A$6,500**. Grooved, they cost about 25 × 180 = **A$4,500**.

The grooved header is about **A$2,000** cheaper here, mainly because it avoids the hot work in a running building. The comparison would reverse in a new building with no hot work premium, or if the header's pressure or temperature were outside the grooved couplings' limits, which the coupling maker's data would show.

File: src/content/reados-publications/pipe-welding-by-the-numbers/chapters/04-positions-spools-and-field-welds.md
---
book: pipe-welding-by-the-numbers
chapterSlug: positions-spools-and-field-welds
order: 4
title: "Positions, spools and field welds"
description: "See how rolled and fixed pipe positions change a weld's difficulty and time, move welds into the spool shop, plan field welds, and price the difference between a shop joint and one made in a trench."
draft: false
---

A pipe joint that can be turned is a different job from one that cannot. With the pipe rolling on stands, the welder stays at the top and lays every bead in the easiest position, downhand, at a comfortable current, for as long as the joint takes. With the pipe fixed, the welder must work round it, from the flat position at the top through vertical on the sides to overhead underneath, changing angle and current as the pool's behaviour changes, often lying on the ground or reaching round a rack. The same joint takes longer, needs a more skilled welder, and is more likely to need repair when it is fixed.

Willis described the answer in 1917 for gas mains: lay the lengths on the ground, weld them while they could be turned, roll the long string into the trench, and weld in the trench only where there was no other way, from a pit dug under the joint. Modern piping does the same thing on a larger scale, by building spools in a shop and making as few welds as possible in the field. This chapter compares the positions, works out what a shop weld saves, and covers planning and making field welds.

## The positions

Pipe welding positions are named by the pipe's axis and whether it turns.

```figure
type: compare
title: Pipe welding positions
cols: Pipe axis | Pipe turns? | What the welder does
caption: General description for teaching, with the common position names. The qualification standard sets exactly which positions a welder's test covers.
- Rolled | horizontal | yes | welds at the top in the flat position while the pipe is turned
- Horizontal | vertical | no | welds round the pipe in the horizontal position
- *Fixed horizontal | horizontal | no | welds from flat at the top, through vertical, to overhead underneath
- Fixed inclined | inclined at about 45° | no | every position at once, with the joint itself on a slope
```

The fixed horizontal position is the common field weld, on a pipe run lying horizontally that cannot be turned. The fixed inclined position is the hardest, and a welder's qualification test in it is generally accepted as covering a wide range of other positions, which is why experienced pipe welders take it. The rolled position is the easiest and fastest, and it is what the spool shop aims for.

## Rolled and fixed by the hour

The difference in time is large, and it is the basis of most piping plans.

```figure
type: bars
title: Illustrative welding hours for a DN 150 Schedule 40 joint by situation
unit: welder hours per joint, fit-up and welding
max: 4
caption: This is an illustration from a contractor's estimating records, for teaching. It covers fit-up, tacking, root, fill, cap and cleaning, but not inspection. Real figures vary with the process, the welders, the access and the site.
- Rolled, in the spool shop | 1.1
- Fixed horizontal, open shop floor | 1.8
- *Fixed horizontal, on a rack | 2.4
- Fixed, tie-in in a running plant | 3.2
- Fixed, in a trench pit | 3.6
```

A joint welded rolled in the shop takes about a third of the time of the same joint welded in a pit. Some of the difference is the position, and some is everything around it: carrying tools and gas to the work, rigging access, waiting for permits, working in heat or rain, and the slower pace of a welder who is uncomfortable. Willis's own figures for the number of joints a competent welder could make in an hour fell steeply with pipe size, and the manual added the condition that the welder should not be delayed too much in moving from one joint to the next. That condition is the field's whole difficulty.

## Spools

A spool is a section of piping, pipe and fittings welded together, built in a shop to the drawing and shipped to site to be bolted or welded into place. The spool shop can roll each spool on positioners so that most welds are made in the flat position, fit up on benches with jigs and good light, use mechanised and higher-deposition processes, inspect easily, and work regardless of the weather or the state of the site. Field welds are left only where spools join each other or the equipment, or where a spool would be too large to transport.

```figure
type: formula
title: What moving welds into the spool shop saves
formula: saving = joints moved to the shop × (field hours − shop hours) × hourly rate
caption: This is an illustration for the dairy project's 640 carbon steel butt joints of about DN 150 equivalent, using the rolled shop and rack field figures above and an all-in rate of A$135 an hour excluding GST.
- Joints | 640
- Shop share | 40% in a site-built plan; 75% in a spool plan
- Hours | shop about 1.1; field on a rack about 2.4
step: joints moved = (0.75 − 0.40) × 640 ≈ 224
step: hours saved ≈ 224 × (2.4 − 1.1) ≈ 291 welder hours
step: saving ≈ 291 × 135 ≈ A$39,000, before the better quality and shorter site programme
```

The saving is not only in hours. Shop welds have lower repair rates, because they are easier to make well, and site time is usually the most expensive part of a project, so every week of site welding avoided shortens the programme and the site overheads that go with it. Against the saving must be set the shop's own costs, transport of spools, and the risk of spools not fitting on site.

## Designing spools to fit

The risk of spools that do not fit is real. Buildings are not built exactly to their drawings, equipment nozzles end up a few millimetres from where they were shown, and a spool made exactly to the drawing can be short or long, or point slightly the wrong way. The usual answer is the field-fit weld: one end of a spool, or one joint in a run, is left with extra length, so that the fitter on site can measure, cut to suit and weld it. The spool designer chooses where those welds go, putting them where access is reasonable and the position not too difficult, and keeps their number down. Surveying the building and equipment as built before fabrication, with modern measuring tools, reduces them further.

## Breaking a line into spools

Spool size is limited by transport, by lifting on site, by the access through the building to where the spool must go, and by how the spool will be galvanised, painted or pickled if that is needed. A spool too large to get through a doorway is a spool cut in half on site. The spool designer also groups spools by system and installation sequence, so that the site crew receives them in the order it needs them, and marks each spool with its number, its line and the field welds that will join it.

## Field welds

Field welds are made in the positions the installed pipe dictates, which means fixed positions and often difficult access. The welder needs room to work round the whole joint, which on a rack means space between pipes and on the ground means space under the pipe. Willis's pit dug under a joint in the trench is the same requirement. The contractor's spool designer allows clearance for field welds, and the installation planner provides access: scaffolds, platforms, and in trenches, pits dug wide enough and safe enough to work in.

Field welding brings weather. Wind blows away gas shielding, so gas-shielded processes in the field need screens or shelters; rain and dew wet the joint and cause porosity and, in hardenable steels, hydrogen cracking, so joints are dried and sometimes preheated; heat and sun affect the welders. Self-shielded flux-cored wires and covered electrodes are less sensitive to wind, which is much of why they are used in the field.

## Progression: uphill and downhill

On a fixed pipe, the welder can travel from the bottom up each side, uphill, or from the top down, downhill. Uphill welding, slower and with a larger pool, gives thorough fusion and is the usual progression for process piping and heavy walls. Downhill welding, fast with a small pool and electrodes or wires designed for it, is used on cross-country pipelines, where a crew of welders works along the line each laying one pass on every joint in turn. The procedure states the progression, and a welder qualified uphill is not automatically qualified downhill.

## Working in trenches and pits

A trench or pit for a tie-in weld is an excavation, and its walls can collapse. Excavations deeper than a modest depth need shoring, benching or battering, and access and egress, under the work health and safety laws, and a pit with a welder in it is also a space where fume and shielding gas collect, because both are heavier than air or are trapped by the walls. Safe Work Australia's model code for welding processes covers the welding risks; excavation work has its own code and regulations. The contractor's pipeline crews plan each tie-in pit as a piece of excavation work, not as a hole to stand in.

## Mechanised pipe welding

On long pipelines and in large spool shops, pipe welding is increasingly mechanised. Orbital heads that clamp to the pipe and travel round it make fixed-position welds with a consistency no manual welder can sustain for long; in the shop, positioners and mechanised heads weld rolled spools at high rates. The Davis-Bournonville course of 1919 described an early form of machine pipe welding, which heated the whole joint at once with a ring of flame and pushed the ends together. Modern orbital welding is quite different, an arc carried round the joint, but the purpose is the same: to take the hardest, most repeated part of the job out of the welder's hands. Chapter 7 returns to orbital welding for stainless tube.

## Field welding in a running plant

Tie-ins to running plant are the slowest field welds of all. The line being joined must be isolated, drained, purged and proved safe; hot work permits and fire watches are needed; the area must be screened from production; and the work often has to fit a short shutdown. Each tie-in is planned as a small project of its own, with its materials, spools and welders ready before the shutdown begins, and the joints welded at the shutdown are kept to the minimum by doing everything possible beforehand.

## Welders and positions

Position also decides who can do the work. A welder who makes excellent rolled joints in the shop may not yet be qualified, or skilled enough, to make the same joint fixed on a rack, and the best fixed-position pipe welders are always in demand. The spool plan therefore changes the crew as well as the hours: the shop can use welders qualified for rolled positions and mechanised heads, while the field needs fewer welders, but the most skilled ones. Planning the crew from the split of shop and field joints, rather than from the total, avoids finding in the middle of the job that the field welds are queued behind the two people qualified to make them.

## Inspection access

Field welds must be inspected as well as made, and the access that a welder needs is usually what the inspector needs too. Radiography of a field weld on a rack needs the area cleared for radiation safety, which on a busy site may mean night work; ultrasonic testing needs room for the probe on both sides of the weld; a visual inspection of the cap underneath a pipe needs a mirror or a camera. Shop welds can be inspected on the bench. The spool plan saves inspection time as well as welding time, and makes the remaining field inspection easier to schedule.

## The running case: the spool plan

This is an illustration. The contractor's first estimate for the dairy assumed most welding on site, with about 40% of joints made in a temporary site shop. The supervisor proposed a spool plan instead: the building and equipment would be surveyed as built, spools fabricated in the contractor's own shop with positioners and a mechanised head for the larger sizes, shipped in installation sequence, and joined on site with field welds planned in accessible positions. The shop share rose to about 75%. On the figures in this chapter the plan saved roughly 290 welder hours, and the site welding programme shortened by about five weeks.

## A failure: the spool that did not fit

This is an illustration. On an earlier project, a long stainless spool for a product line was fabricated exactly to the drawing, with no field-fit allowance, because the drawing was believed to be accurate. On site, the tank nozzle it joined was 40 mm higher than shown, and the spool could not be fitted. It had to be cut in two, a new section fabricated, and two extra orbital field welds made, delaying the commissioning of the line by a week.

A survey of the installed tank, or one field-fit end on the spool, would have avoided the problem at almost no cost. The contractor's spool designs now carry at least one field-fit allowance on every spool that joins equipment, and the survey of as-built equipment is a step in the fabrication programme.

## Exercise: the water main tie-ins

The raw water main is about 4 km of DN 200 pipe in 12 m lengths. If lengths are welded into strings of ten beside the trench at about 1.6 hours per joint, rolled where possible, and the strings are joined in trench pits at about 3.6 hours per joint, how many joints of each kind are there, and how many welder hours? What would it cost at A$135 an hour if all the joints were made in the trench?

The main has about 4,000 ÷ 12 ≈ 333 lengths and about **332 joints**. In strings of ten there are about 333 ÷ 10 ≈ 34 strings, so about **33 trench joints** and about 332 − 33 = **299 string joints**.

The hours are about 299 × 1.6 + 33 × 3.6 ≈ 478 + 119 ≈ **597 welder hours**. All in the trench, they would be about 332 × 3.6 ≈ 1,195 hours, roughly double, costing about 1,195 × 135 ≈ **A$161,000** against about **A$81,000**, which is the arithmetic behind Willis's practice of welding on the bank and rolling the strings in.

File: src/content/reados-publications/pipe-welding-by-the-numbers/chapters/05-the-root-pass-and-purging.md
---
book: pipe-welding-by-the-numbers
chapterSlug: the-root-pass-and-purging
order: 5
title: "The root pass and purging"
description: "Make the root that decides a pipe weld's soundness: open roots, backing rings and inserts, the keyhole, common root defects, and how much gas and time a purge needs inside stainless pipe."
draft: false
---

The root is the first pass of a pipe weld and the one that matters most. It must fuse both root faces and penetrate to the inside of the pipe, leaving a smooth, slightly convex bead there, all the way round, in every position from flat to overhead, while the welder can see only the outside of the joint. Everything laid on top of it depends on it, and a defect in it sits on the inside surface where the pressure, the fluid and the fatigue loads all act. Pipe welders are judged, and qualified, largely on their roots.

This chapter covers the ways a root is made, the defects that afflict roots and their causes, and, for stainless and alloy pipe, the purging of the inside of the pipe with inert gas so that the root is not ruined by air. It calculates how much gas a purge needs, and shows why small purge dams save time and money.

## Ways to make the root

There are several ways to make a full-penetration root, each with its place.

```figure
type: compare
title: Ways to make a pipe root
cols: How it works | Where it suits | Watch for
caption: General description for teaching. The welding procedure specification states the root method, consumable, gas and parameters, and the welder's qualification must cover it.
- Open root, covered electrode | electrode run through the gap, melting both root faces | carbon steel pipe and pipelines; field work | penetration varies with gap; slag; skill
- *Open root, gas tungsten arc | torch melts root faces with filler added by hand | stainless, alloy and quality carbon steel; small bore | slow; needs purge on stainless; wind
- Open root, short-circuit or controlled-arc wire | wire process with controlled metal transfer | carbon steel in shop and field | lack of fusion if parameters wrong
- Backing ring | ring fitted inside the joint, fused into the root | heavier pipe where an open root is difficult | crevice inside; flow disturbance; not hygienic
- Consumable insert | preformed filler ring set in the gap, melted by the arc | high-quality roots, often mechanised | accurate fit-up needed
```

The open root, made without any backing, is the commonest. On carbon steel pipelines, covered electrodes designed for the purpose, often cellulosic types that penetrate deeply and freeze fast, are run downhill through the gap at high speed. On process piping, a gas tungsten arc root, slower but controllable, gives the smoothest, most consistent inside bead, and is the usual choice for stainless, alloy steel and any line where the inside surface matters. Modified short-circuit wire processes, with power sources that control each drop of metal, make open roots faster than the tungsten arc and are widely used on carbon steel.

Backing rings make an open root easier but leave a ring inside the pipe, with a crevice between it and the wall, which collects dirt and corrosion and disturbs the flow. They are now limited to services where that does not matter. Consumable inserts, rings of filler shaped to fit the gap, melted by a tungsten arc to form the root, give excellent roots when fit-up is accurate, and are used with mechanised heads.

## The keyhole

A welder making an open root watches the keyhole: a small hole at the front of the pool, where the arc has melted through both root faces and the metal is about to close behind it. A steady keyhole of the right size shows that the root is penetrating; if it grows, the root is about to burn through or sag; if it disappears, penetration is being lost. The welder controls it with travel speed, electrode angle and, on gas tungsten arc roots, the timing of filler additions. The keyhole changes as the welder works round a fixed pipe, because gravity pulls the pool into the pipe at the top and out of it underneath, and that is why the overhead part of the root, at the bottom of a fixed pipe, is where root defects cluster.

## Root defects

Most root defects have simple causes, and most of the causes are in the fit-up or the technique rather than the welder's luck.

```figure
type: compare
title: Common root defects and their usual causes
cols: What it looks like | Usual causes
caption: General guidance for teaching. Acceptance limits for each defect come from the code and the inspection class of the line.
- Lack of penetration | root faces not melted through; a gap or notch inside | tight gap, thick root face, low current, fast travel
- Lack of root fusion | one root face not fused | high-low misalignment, arc directed to one side
- *Concave root or suck-back | inside bead below the pipe surface | overhead position; too much heat; too wide a gap
- Burn-through | hole or heavy drop-through inside | wide gap, thin root face, too much current
- Excessive penetration or icicles | lumps of weld metal hanging inside | too slow, too hot, too much filler
- Oxidised root | dark, crusty, granular inside bead on stainless | no purge, poor purge or purge removed too soon
```

Lack of penetration and lack of root fusion are the most serious, because they leave a sharp, crack-like notch on the inside surface that fatigue and corrosion can grow from. Concavity in the overhead region is common and often acceptable within limits. Burn-through and icicles disturb the flow and, on hygienic lines, trap product. The oxidised root on stainless, sometimes called sugaring because of its granular look, is a defect of a different kind: the inside of the root has burned in air, and it has lost the corrosion resistance that stainless was chosen for.

## The hot pass

On many procedures, especially pipelines with fast downhill roots, a second pass, the hot pass, is laid quickly over the root while it is still hot. It burns out slag trapped at the edges of the root, fuses any small lack of side fusion, and adds enough metal that the root will not crack when the pipe is moved or the line-up clamp released. The root is often ground lightly first to remove the high spots and expose any slag lines, so that the hot pass meets clean metal.

## Why stainless needs a purge

When the root of a stainless pipe weld is made, the inside of the root is as hot as the outside, and if the inside is open to air, its chromium oxidises heavily. The result is a dark, rough, scaled inside bead, and beneath it a layer of metal depleted of chromium, which corrodes readily. On a product line, the oxidised root also traps product and bacteria and cannot be cleaned properly. The cure is to fill the inside of the pipe with an inert gas, usually argon, before and during the root and first passes, so that the hot metal inside meets no oxygen. That is purging.

The quality of a purge is judged by the colour of the inside root after welding and, before welding, by the oxygen content of the gas inside the pipe, measured with an oxygen meter at the vent. The procedure sets the oxygen level to be reached before welding starts. Some industries, notably food, dairy and pharmaceutical, use reference charts of acceptable weld colours to judge the inside of welds against.

## How much gas a purge needs

Purging works by flushing the air out of the space to be purged with a steady flow of argon, entering at one end and venting at the other. The air is not pushed out like a piston; it mixes with the argon and is diluted, so the purge needs several times the space's volume of gas before the oxygen falls low enough. The number of volume changes depends on the arrangement and the oxygen level wanted; the oxygen meter, not the calculation, says when it is done.

```figure
type: formula
title: Purge gas and time for a stainless pipe joint
formula: purge time = (internal volume × volume changes) ÷ flow rate
caption: This is an illustration for DN 50 stainless pipe with a 2.77 mm wall, about 54.8 mm bore, assuming about five volume changes. The oxygen meter at the vent decides when welding can start; the calculation only plans the time and gas.
- Whole 12 m length | internal volume about 28.3 L; flow 15 L/min
- Dams 300 mm apart either side of the joint | internal volume about 0.71 L; flow 10 L/min
step: whole length: 28.3 × 5 ÷ 15 ≈ 9.4 minutes and about 140 L of argon
step: between dams: 0.71 × 5 ÷ 10 ≈ 0.35 minutes, about 21 seconds, and about 3.5 L of argon
step: the dams cut the purge gas by about 97% and the waiting time by nine minutes per joint
```

Purging a whole length or spool is simple but slow and wasteful; purging only the region around the joint, between two dams, takes seconds. Purge dams are made of soluble paper or film that dissolves when the line is flushed, of inflatable bladders pulled out afterwards, or of reusable plugs on accessible ends. The saving is large on a job with hundreds of stainless joints, though the dams cost money and time to fit, and soluble dams must be fully flushed out before the line enters service.

```figure
type: bars
title: Illustrative purge argon for 300 stainless joints by method
unit: cubic metres of argon, before welding starts
max: 45
caption: This is an illustration using the DN 50 figures above and five volume changes. During welding, a lower flow is kept going in either case, adding gas that this chart leaves out.
- Whole 12 m length each time | 42.5
- Dams 300 mm apart | 1.1
```

During welding the purge flow is usually turned down, to avoid pressurising the inside of the pipe, which would push the root out or blow the pool, but kept on until the root and often the second pass are complete, because the inside surface stays hot enough to oxidise until then. Taking the purge away too soon gives a root that looks clean at the start and oxidised at the end.

## Purge practice

Argon is heavier than air, so in a vertical pipe or a low point it fills from the bottom, and the vent should be at the top. In horizontal pipe it settles along the bottom first, so the vent and inlet are placed to flush the whole section. The gap of the joint itself is taped over until it is about to be welded, so that air is not drawn in and argon is not wasted, and the tape is peeled back ahead of the root as the welder progresses. Leaks at dams, unsealed branches and open valves let air in; the oxygen meter shows them as a level that will not fall.

Nitrogen and nitrogen-hydrogen mixtures are used as purge gases for some austenitic stainless steels where the procedure allows them, and are cheaper than argon; they are not suitable for every grade, particularly duplex and ferritic stainless and titanium, where the procedure must say what is permitted.

## The purge gas hazard

Argon and nitrogen are not toxic, but they displace oxygen, and a person who enters a space full of them can lose consciousness in a few breaths without warning. Purging large pipes, vessels and tanks fills them with gas that will kill anyone who climbs in. Purge gas also escapes from vents and open ends into pits, trenches and low-lying areas. The contractor treats any vessel or large pipe that has been purged as a confined space, ventilates and tests it before entry, and vents purge gas where it cannot collect around people. Safe Work Australia's model codes for welding processes and confined spaces cover these risks.

## Carbon steel and purging

Carbon steel roots do not need purging, because carbon steel's oxide does not matter to its corrosion resistance in the same way, and an open root on carbon steel with a covered electrode or wire forms its own protective slag or is shielded from outside. Some alloy steels and nickel alloys, and every titanium weld, need purging like stainless. The procedure states it, and where a job mixes carbon steel and stainless lines, the welding supervisor marks on each drawing which joints need a purge, so that no stainless joint is made without one by a welder working from habit on carbon steel.

## Root inspection

The inside of a root can be seen only from inside the pipe, which on small pipe means after the fact, with a borescope or a camera on a cable, or by inspecting the ends of spools before they are joined. On hygienic lines, borescope inspection of a sample of welds, or of all of them, is normal, and the recordings go into the weld record. On other lines, radiography or ultrasonic testing (Chapter 9) examines the root through the wall. The contractor's welders inspect their own roots wherever they can see them, by looking into the open end of a spool or with a mirror and light, because finding a bad root before the fill is laid saves cutting the whole weld out later.

## The running case: the stainless roots

This is an illustration. The dairy's stainless product and cleaning lines had about 300 butt joints in hygienic tube and DN 50 pipe. The contractor's procedure called for a gas tungsten arc root and second pass under an argon purge, with soluble dams either side of each joint, an oxygen meter reading below the procedure's limit before welding, the purge maintained through both passes, and borescope inspection of every product-contact weld against the client's colour reference. On the first week's welds, the borescope showed several roots with light straw-to-blue colour beyond the reference, traced to welders peeling the gap tape back too far ahead of the arc. With that habit corrected, the colour stayed within the reference for the rest of the job.

## A failure: the unpurged branch

This is an illustration. On an earlier project, a welder added a short stainless branch to a cleaning line late in the job and, because the main line had already been flushed and the purge equipment packed up, made the root without a purge. The weld looked good from outside. Within months, the cleaning chemicals had attacked the oxidised inside root, and the branch was weeping at the weld.

The oxidised root had lost its chromium-rich surface and corroded in a service the pipe itself resisted easily. The branch was cut out and rewelded under a purge. The contractor now keeps a purge kit with each stainless welding set for the whole job, so that late changes are welded the same way as the first joints.

## Exercise: purging a product line

A stainless product line is 38.1 mm tube with a 1.6 mm wall. A welder will purge between soluble dams set 250 mm apart, at 8 L/min, assuming five volume changes. Estimate the internal volume, the purge time and the argon used before welding, and compare them with purging a 6 m length at 12 L/min.

The bore is 38.1 − 2 × 1.6 = 34.9 mm. Between the dams, the volume is π ÷ 4 × 0.0349² × 0.25 ≈ 0.00024 m³, about **0.24 L**. Five volume changes take 0.24 × 5 ÷ 8 ≈ 0.15 minutes, about **9 seconds**, and about **1.2 L** of argon.

The whole 6 m length holds about π ÷ 4 × 0.0349² × 6 ≈ 5.7 L, so five changes take 5.7 × 5 ÷ 12 ≈ **2.4 minutes** and about **29 L** of argon. On small tube the whole-length purge is not slow, but the dams still cut the argon by about 96%, and over hundreds of joints that is cylinders of gas. In either case the oxygen meter, not the arithmetic, decides when the root can begin.
