Repository: kevinjogin/bizomat-site

# BIZOMAT – Site

The BIZOMAT website and platform: the public website at **bizomat.ai**, the router in front of every BIZOMAT
address, sign-in, and Project Management (Task Management) at `bizomat.ai/tasks`. It runs on the Fly.io app
**`bizomat`** in Sydney.

CAD Automation (the SOLIDWORKS MCP server, the add-in and its Windows installer) is a separate product in a separate
repository, [`kevinjogin/bizomat-cad`](https://github.com/kevinjogin/bizomat-cad), on the Fly app `cados`. How the
two work together: [docs/SITE-CAD-INTEGRATION.md](docs/SITE-CAD-INTEGRATION.md).

- Repository: `kevinjogin/bizomat-site` (private). Default branch `main`.

File: src/content/reados-publications/pipe-welding-by-the-numbers/chapters/06-filling-and-capping.md
---
book: pipe-welding-by-the-numbers
chapterSlug: filling-and-capping
order: 6
title: "Filling and capping the joint"
description: "Count the passes a pipe joint needs, compare processes by arc minutes per joint, control interpass cleaning, starts and heat, and lay a cap of the right profile without paying for excess weld metal."
draft: false
---

Once the root and hot pass are in, the rest of the joint is filled with weld metal pass by pass until it stands just proud of the pipe surface, and then capped. Filling is less dramatic than the root, but it is where most of the weld metal and much of the time goes, and where slag inclusions, lack of side fusion and porosity are born. The cap is what the inspector sees first and what the client judges the work by. A joint with a beautiful root can still be rejected for a slag line in the fill or undercut at the cap.

This chapter counts the passes a joint needs from its groove area, compares processes by the arc minutes and paid time they take per joint, covers the cleaning, sequencing and heat control between passes, and sets out what a good cap looks like and why a high one costs money.

## How many passes

The number of passes depends on the area of the groove and the area each pass fills, which depends on the process, the electrode or wire size, and the position. In the overhead and vertical parts of a fixed pipe, passes are smaller than in the flat position, because the pool must be kept small enough not to fall out.

```figure
type: formula
title: Passes to fill a DN 150 Schedule 40 butt joint
formula: number of passes ≈ total weld area ÷ area per pass
caption: This is an illustration using the joint of Chapter 3, about 62 mm² including the cap and root reinforcement, and an average pass of about 16 mm² for 3.2 mm covered electrodes in a fixed position. The procedure and the welder's technique set the real sequence.
- Total weld area | about 62 mm²
- Area per pass | about 16 mm² on average
step: passes ≈ 62 ÷ 16 ≈ 3.9, so about four passes
step: in practice: root, hot pass, one fill pass and a cap, the cap often laid as two beads side by side on wider grooves
step: on DN 150 Schedule 80, about 124 mm², the same passes give about eight
```

The count matters because every pass brings its own start, stop, cleaning and inspection, and each is a chance for a defect. A joint with twice as many passes takes more than twice as long, because the cleaning and starts multiply, and has more places for slag to hide. On heavy walls, larger electrodes or higher-deposition processes for the fill reduce the number of passes; narrow-groove preparations, as Chapter 3 noted, reduce the area to be filled.

## Arc minutes per joint

The arc time follows from the weld metal and the deposition rate of each process in the positions used.

```figure
type: bars
title: Illustrative arc minutes per DN 150 Schedule 40 joint by process
unit: arc minutes per joint, about 0.25 kg of weld metal
max: 20
caption: This is an illustration, with typical position-averaged deposition rates for teaching. The root is usually slower than the fill, so the root method weighs heavily. Paid time is several times the arc time once fit-up, cleaning and moving are added.
- Covered electrode root and fill, fixed | 14
- *Gas tungsten arc root, covered electrode fill | 17.5
- Controlled short-arc root, flux-cored fill | 7
- Mechanised wire, rolled in the shop | 4.5
```

The gas tungsten arc root makes the joint slower in arc time, because the tungsten arc deposits filler slowly, but it gives the best root, and on stainless or quality lines that is what the procedure asks for. Wire processes for the root and fill halve the arc time compared with covered electrodes. In the shop, with the pipe rolling under a mechanised head, the arc time falls further, because each pass can be laid in the flat position at a high current without stopping.

## From arc time to paid time

Arc time is not paid time. Between and around the arc, the welder cleans each pass, changes electrodes, grinds starts and stops, moves round the pipe, checks the work, and waits for the joint to cool if the interpass temperature is limited. The operator factor, the share of paid time with the arc burning, is low in pipe welding, often a quarter or less in the field, because of all these interruptions. A joint with about 14 minutes of arc time at a 25% operator factor takes about 56 minutes of welding time, before the fit-up of Chapter 3 is added. That is how the hours per joint of Chapter 4 are built up, and Arc Welding by the Numbers covers operator factor in general.

## Consumables per joint

The consumable bought is more than the metal deposited, because electrodes leave stubs and lose their coatings as slag, wires lose flux, and spatter and grinding waste some of everything. The ratio of weld metal deposited to consumable used, the deposition efficiency, is lowest for covered electrodes, often around 60% once stubs are included, and highest for solid wires. At 60%, the DN 150 joint's 0.25 kg of weld metal needs about 0.42 kg of electrodes. The dairy project's 640 carbon steel joints of about that size would need about 265 kg of electrodes if all were welded that way, which is the figure the store orders from, plus a margin for repairs and waste.

## Cleaning between passes

Slag left on a pass is trapped by the next one and becomes an inclusion, a defect radiography finds easily. Covered electrode and flux-cored passes are cleaned thoroughly between passes, chipped and wire brushed, and the edges of each pass, where slag lodges against the groove wall, are ground if the bead has left a sharp valley. The worst place for slag is at the toe of the hot pass against the bevel, and a light grind there before the fill pays for itself many times. Gas-shielded wire and tungsten arc passes leave little or no slag but can leave a thin oxide film or silicon islands, which are brushed off.

## Starts and stops

Each start and stop of a pass is a potential defect: a start can be cold, lacking fusion for the first few millimetres, and a stop leaves a crater that can crack or hold porosity. On a pipe joint, each pass may have two or more stops, where the welder has repositioned or changed electrodes. Good practice grinds each stop to a taper, restarts slightly ahead of it and runs back over it, and staggers the starts and stops of successive passes so that they do not stack up in one place through the thickness. On fixed pipe, the welder usually starts each half of the joint at the bottom, overlapping the start of the other half, and finishes at the top, tying in the two halves.

## Heat and interpass temperature

Each pass adds heat to the joint. On small, light-walled pipe, the joint can become very hot after a few passes, which coarsens the grain, lowers toughness, and on stainless steels can harm corrosion resistance and increase distortion. Procedures set a maximum interpass temperature, the temperature of the joint when the next pass starts, and the welder checks it with a temperature-indicating crayon or a contact thermometer. On heavier and hardenable pipe, there may also be a minimum temperature, the preheat, which the joint must not fall below between passes (Chapter 8). The welder working within both limits is the welder working at the pace the steel allows.

## Weaving and stringers

Passes can be laid as narrow stringer beads, with little side-to-side movement, or as weaves, with the electrode or torch moved across the groove. Weaving fills a wide groove in fewer passes but puts more heat into each one and can trap slag at the sides if the weave is too wide. Stringers give better control of heat and fusion, and are usual in the overhead part of fixed pipe and on stainless. The procedure may limit weave width, and on impact-tested pipe it usually does, because heat input affects toughness.

## Two welders on one joint

On large pipe, two welders often work a joint at the same time, on opposite sides, each welding a half. That halves the time to complete the joint and balances the heat and shrinkage round the circumference, so that the pipe does not pull out of line. The two must coordinate their starts and stops, and their passes, so that the joint is filled evenly, and both must be qualified for the procedure. On pipelines, the crews that follow each other along the line each lay one pass, which is the same idea extended along a whole string of joints.

## The cap

The cap is the final pass or set of passes. It should fill the groove completely, with no part of the joint below the pipe surface, overlap each bevel edge by a little, blend smoothly into the pipe without undercut at its toes, and stand only slightly proud. Codes set a maximum reinforcement height, which depends on the wall thickness, because a high cap concentrates stress at its toes and is no stronger for its extra metal.

```figure
type: checklist
title: What the contractor's welders check on every cap
caption: This is an illustration of the contractor's self-inspection, written from its procedures. The code's acceptance criteria for the line's inspection class are the ones that count.
- x Groove filled | no part of the joint below the pipe surface anywhere round the circumference
- x Width | cap overlaps each bevel edge evenly; no unfused bevel visible
- x Reinforcement | within the procedure's height limit; smooth, not peaked
- x Toes | blended into the pipe; no undercut beyond the limit; no overlap
- x Surface | no cracks, porosity, slag or arc strikes
- x Starts and stops | tied in smoothly; no craters left unfilled
- *? Identification | welder's mark and joint number applied as the weld log requires
```

A cap built up high wastes weld metal and time and, where the code limits reinforcement or the client wants a smooth finish, has to be ground back. On the DN 150 joint, the cap and root reinforcement are about a quarter of the joint's weld metal; doubling the cap's height adds roughly another eighth to the weld metal and arc time, and more if it must then be ground.

## Arc strikes

An arc struck on the pipe surface outside the groove, by accident or to test the electrode, leaves a small spot of melted and rapidly cooled metal. On carbon steel it can be a hard, brittle spot with microcracks; on alloy and high-strength pipe, a crack starter. Codes generally require arc strikes to be ground out and checked. Welders on pipe are taught to strike only in the groove, and the inspector looks for arc strikes as part of every visual inspection.

## Looking after the consumables

Low-hydrogen covered electrodes, used for the fill and cap of many carbon steel and alloy pipe procedures, absorb moisture from the air, and damp electrodes put hydrogen into the weld, which can cause cracking in hardenable steels and porosity in any. They are stored in sealed packs or heated ovens and issued to welders in heated quivers, and electrodes left out for longer than the maker allows are redried or discarded as the maker directs. Flux-cored wires and fluxes have their own storage needs, and tungsten arc filler rods must be kept clean and identified, because a stainless rod of the wrong grade looks exactly like the right one. The contractor's store keeps a log of oven temperatures and issues, so that the consumables in every joint are known to be in the condition the procedure assumed.

## The running case: the steam line welds

This is an illustration. The contractor's procedure for the dairy's carbon steel steam lines was a gas tungsten arc root and hot pass, followed by covered electrode fill and cap, uphill, with a maximum interpass temperature set from the procedure qualification. In the shop, larger spools were filled with flux-cored wire on positioners under a second procedure. The supervisor tracked the arc time and paid time per joint for the first two weeks and found field joints taking about 2.4 hours against the estimate's 2.2, mostly because of long cleaning and grinding of the fill passes. A change to smaller-diameter electrodes in the overhead position, which gave cleaner, flatter beads, brought the time back to the estimate and reduced the slag indications on radiographs.

## Cap profile and inspection

A smooth, regular cap is not only a matter of appearance. Radiographs and ultrasonic tests are easier to interpret when the cap is even, because irregular caps produce confusing images and signals, and the inspector may then ask for the cap to be ground before testing. Visual inspection of the cap is the first and cheapest examination every weld receives, and a cap with uniform ripples and width tells an experienced inspector that the welder had control of the joint.

## A failure: the slag line

This is an illustration. On an earlier job, a welder was filling DN 200 joints with covered electrodes in the fixed position and, under time pressure, was cleaning only the top of each pass, leaving slag in the valleys at the bevel walls. The caps looked excellent. Radiography of the first sample showed long slag lines along both sides of the joints, and the sampling rate was increased; eleven joints had to be repaired by grinding out the fill and rewelding.

The repairs cost far more than the minutes saved on cleaning, and because the code increased the sampling after the failures, the extra radiography cost as much again. The contractor now has supervisors watch interpass cleaning on new welders' first joints, and grinds the bevel toes after the hot pass as a standard step.

## Exercise: passes and arc time for a heavy wall

A DN 150 Schedule 80 joint, with a 10.97 mm wall, has a total weld area of about 124 mm² and needs about 0.48 kg of weld metal. If the average pass fills about 16 mm², how many passes are there? At a position-averaged deposition rate of 1.1 kg/h and an operator factor of 25%, what are the arc time and the welding time? How many kilograms of electrodes are needed at 60% deposition efficiency?

The joint needs about 124 ÷ 16 ≈ **8 passes**. The arc time is 0.48 ÷ 1.1 ≈ 0.44 hours, about **26 minutes**, and at 25% operator factor the welding time is about 0.44 ÷ 0.25 ≈ **1.75 hours**, nearly twice that of the Schedule 40 joint, before fit-up. The electrodes needed are about 0.48 ÷ 0.6 ≈ **0.8 kg** per joint.

The heavier wall nearly doubles the weld metal, the passes, the time and the consumables of a joint with the same diameter. The estimator who counts joints without checking the schedule underestimates such a line badly.

File: src/content/reados-publications/pipe-welding-by-the-numbers/chapters/07-stainless-and-hygienic-lines.md
---
book: pipe-welding-by-the-numbers
chapterSlug: stainless-and-hygienic-lines
order: 7
title: "Stainless and hygienic lines"
description: "Weld thin stainless tube for food and dairy lines: orbital and manual welds compared, test coupons, heat tint and its removal, drainage slopes, dead legs and keeping carbon steel out of the work."
draft: false
---

Stainless steel piping in a food, dairy or beverage plant is welded for a different purpose from a steam line. Strength is rarely the issue; the walls are thin and the pressures modest. What matters is the inside surface. Every weld must be smooth, flush and fully fused inside, with no crevice, no oxidised scale, no pits and no step where milk, juice or cleaning chemicals can lodge and bacteria grow. The line must drain completely and be cleaned in place, by circulating hot cleaning solutions through it, without being taken apart. A weld that would pass on a water main can make a dairy line unusable.

This chapter covers how thin stainless tube is welded, compares orbital and manual welding, describes the test coupons that keep orbital welding honest, explains heat tint and how it is removed, and sets out the layout rules, slopes and dead legs, that let a hygienic line drain and clean.

## Tube, not pipe

Hygienic stainless lines are usually built from tube sized by its outside diameter, such as 25.4, 38.1, 50.8, 63.5 and 76.2 mm, with walls of around a millimetre and a half, made to food-industry standards with a controlled inside finish. The thin wall changes the welding. There is no bevel and often no filler: the ends are cut square, faced so that they meet with no gap, and fused together by the tungsten arc, an autogenous weld, with the inside bead forming from the melted wall itself. The weld bead inside should be just visible, slightly convex or flush, the same width all round, and fully penetrated.

Because the wall is thin and there is no gap to fill, the squareness and cleanliness of the cut ends decide the weld. Tube is cut with saws or tube cutters that leave a square end, faced with a facing tool so that both ends meet completely, and deburred inside and out. Any gap, mismatch or out-of-square end makes the arc melt one side more than the other, and the inside bead wanders or fails to penetrate.

## Orbital and manual welding

Thin tube can be welded by hand, rotating the tube or moving round it, but the best results and the most consistent ones come from orbital welding: a weld head that clamps round the tube, with the tungsten electrode rotating round the joint at a programmed speed while the power source changes the current in steps as it goes, to suit each position.

```figure
type: compare
title: Manual and orbital welding of 38.1 mm hygienic tube
cols: Manual gas tungsten arc | Orbital gas tungsten arc
caption: This is an illustration of typical differences for teaching. Times are per joint after fit-up and purge; orbital set-up for each tube size and coupon testing add time at the start of each shift.
- Arc time per joint | about 4–6 minutes | about 1–2 minutes
- Consistency | depends on the welder and their fatigue | repeats the programme exactly
- *Inside bead | varies in width and penetration | even width and penetration all round
- Access | needs room for the welder's hand and view | needs room for the head round the tube
- Records | welder's own notes | programme, current and travel logged for each weld
- Skill | highly skilled tube welder | trained operator; programme developed by a specialist
```

Orbital welding does not replace skill so much as move it. A specialist develops and qualifies the weld programme for each tube size, wall and material; operators then make every weld with that programme, checking the fit-up, purge and electrode before each weld and the coupon at the start of each shift. The head is fitted at the joint in seconds, and the weld is made in a minute or two. On a job with hundreds of joints in a few tube sizes, orbital welding is faster and far more consistent. On a job with a handful of joints in many sizes, or where the head will not fit, skilled manual welding is still used.

## Weld coupons

Orbital welding repeats whatever it is set to do, which is its strength and its weakness. If the tungsten has worn, the purge is poor, or the tube in today's batch has a slightly different composition, every weld will come out the same, and the same wrong. The answer is the coupon: a test weld made on two short lengths of the same tube, with the same programme and settings, at the start of each shift, after any change of tube batch or electrode, and whenever the programme is changed. The coupon is cut open and the inside bead examined for penetration, width and colour, and the result is recorded before production welding begins.

```figure
type: checklist
title: The contractor's start-of-shift orbital weld check
caption: This is an illustration of the contractor's routine, set from its orbital welding procedure and the client's hygienic specification. The procedure's own limits are the ones that count.
- x Electrode | correct type and diameter, ground to the programme's tip angle, set to the arc gap
- x Programme | correct for the tube size, wall and material; locked against changes
- x Purge | argon flow and oxygen reading at the vent within the procedure's limit
- x Coupon weld | made on tube from the batch in use; cut open and inspected inside
- x Inside bead | full penetration, even width, colour within the client's reference
- x Record | coupon tagged, photographed and filed with the shift's weld log
- *? Second check | after any change of tube heat, electrode or programme
```

## Heat tint

When stainless steel is heated in the presence of even a little oxygen, a thin oxide film forms on its surface, coloured from pale straw through gold, brown and blue to dark grey as the temperature and the oxygen rise. That film is heat tint. On the outside of a weld it is a cosmetic matter on many jobs; on the inside of a product line, the darker tints mean a surface depleted of chromium beneath the oxide, less resistant to corrosion, and rougher, so that it holds product and bacteria. The client's specification sets the acceptable colour, often by a reference chart of photographed weld colours; a good purge gives an inside bead with little or no colour.

Heat tint that exceeds the limit is removed by pickling, with acid pastes or solutions that dissolve the oxide and the depleted layer beneath it, and the surface is then passivated so that its protective chromium oxide film reforms. On the inside of an installed line, pickling and passivation are done by circulating the chemicals through the system. The chemicals are hazardous and their waste must be handled under environmental rules, so a purge good enough not to need pickling is cheaper as well as better.

## Keeping carbon steel out

Stainless steel resists corrosion only if its surface is clean. Particles of carbon steel embedded in it, from a grinding disc used on carbon steel, a steel wire brush, a carbon steel clamp or a bench where carbon steel was cut, rust and leave brown stains and pits that look like corrosion of the stainless itself. On a hygienic line they can be traps for bacteria too. The contractor's stainless work is done in a separate area of the shop, with tools, brushes, discs, clamps and benches reserved for stainless and marked as such, and tube is stored off the floor away from carbon steel work.

## Slopes and drainage

A hygienic line must drain completely when it is emptied, so that no product or cleaning solution is left standing in it. The lines are laid to a slope, falling towards the drain points, and the slope must be kept along every length and through every fitting.

```figure
type: formula
title: Fall along a sloped product line
formula: fall = run length × slope
caption: This is an illustration for a 30 m product line laid to a slope of 1 in 100, a common design figure, with supports every 2.5 m. The client's hygienic specification and the designer set the real slope.
- Run | 30 m
- Slope | 1 in 100
- Supports | every 2.5 m
step: fall = 30,000 × 0.01 = 300 mm from the high end to the drain
step: each support is 2,500 × 0.01 = 25 mm lower than the one before
step: a weld that kinks the tube by 1° adds or removes about 17 mm of height over a metre
```

The welds matter to the slope. A weld that shrinks unevenly can kink the tube by a degree or so, enough to create a low spot where liquid pools between two supports, or a high spot that traps air. Orbital welds, with their even heat, are less prone to this than manual ones, but supports are set to the slope with a level or laser before the tube is welded into them, and the line is checked after welding, with a level on the tube at each support, so that any low spot is found while the scaffold is still up and the fix is easy.

## Dead legs

A dead leg is a branch, closed by a valve or cap, in which product sits without flowing when the main line is cleaned. Cleaning solutions circulating in the main barely reach into a long dead leg, and product left there spoils and contaminates the next batch. Hygienic designs keep branches short, measured in tube diameters from the main's wall to the valve seat, with limits set by the client's hygienic standard, and orient them so they drain. The welder's part is to make the branch as designed, often with a short forged or pulled tee, and not to lengthen it with an extra length of tube to make the fit-up easier.

## Distortion and expansion of stainless

Stainless steel expands about half as much again as carbon steel when heated and conducts heat poorly, so heat stays near the weld and the shrinkage is larger and more concentrated. Thin stainless tube distorts readily, and long lines that heat during cleaning grow more than carbon steel lines. The supports must allow the growth, with guides that let the tube slide and expansion loops or bends where long runs heat. Welding Distortion by the Numbers covers the shrinkage of welds in general.

## Clamps, ferrules and flanges

Where hygienic lines must come apart, at pumps, valves, instruments and spool breaks for cleaning inspection, they use hygienic clamp fittings: a ferrule welded to each tube end, a gasket, and a clamp. The ferrule is butt welded to the tube with the same care as any other joint, and its inside must align with the tube's bore. A ferrule welded slightly out of line leaves a step that traps product, so ferrules are welded with an alignment jig or the orbital head, never by tacking them by eye.

## Records and traceability

Hygienic clients usually require a full weld record for product-contact lines: each weld's number on an isometric drawing, the welder or orbital operator, the programme, the coupon for that shift, the tube heat numbers, the borescope image or video of the inside, and the colour assessment. The record proves that every weld meets the specification and lets any weld be traced if a problem appears in service. The contractor's orbital power sources log each weld's parameters, which are downloaded to the weld log at the end of each shift. Chapter 10 deals with the weld log in general.

## The running case: the product lines

This is an illustration. The dairy's product and cleaning lines had about 300 welds in 38.1 to 76.2 mm tube. The contractor used two orbital welding sets with heads for the sizes in use, one specialist who developed and qualified the programmes, and four trained operators. Each operator made a coupon at the start of each shift on each size to be welded that day; the coupons, borescope recordings and logged parameters went into the weld log. Supports were set to a 1 in 100 fall with a laser before welding. Manual tungsten arc welding was kept for a dozen joints at equipment where the head would not fit, made by the most experienced tube welder and inspected the same way.

## Costing orbital welding

Orbital equipment is costly to buy or hire, and the programmes and coupons take time, so its economics depend on the number of joints. In this illustration, if an orbital weld saves about 4 minutes of arc time and about 10 minutes of total time per joint against a manual weld, and coupons and set-up cost about 45 minutes per operator per shift, the 300 joints save about 50 hours of welding but spend perhaps 30 hours on coupons and set-up over the job. The real gain is in consistency: the manual welds on similar earlier jobs had needed more rework after borescope inspection, and each reworked joint on a hygienic line means cutting out the weld, refacing, refitting, repurging and rewelding.

## A failure: the drifted programme

This is an illustration. On another contractor's job, an orbital operator changed the weld programme slightly to suit a batch of tube that seemed to weld differently, and then forgot to change it back. No coupon was made after the change. For two days, every weld on one tube size had a narrow inside bead with incomplete penetration over part of the circumference, invisible from outside.

The borescope inspection of the line found the problem, and about forty welds were cut out and remade. The programme lock and the coupon after any change, both in the contractor's checklist above, exist to prevent exactly that.

## Exercise: slopes and supports

A cleaning return line is 42 m long, laid to a slope of 1 in 100, with supports every 2.5 m. What is the total fall, and how many supports are there if the first is at the high end and the last at the drain? If a manual weld near the middle kinks the tube by 1.5°, roughly how much height change does that cause over the next 2.5 m span, and what is the risk?

The fall is 42,000 × 0.01 = **420 mm**. Supports at 0, 2.5, 5.0 m and so on reach 40 m with 17 supports, and 42 ÷ 2.5 = 16.8 spans, so an 18th support is needed at the drain end, giving **18 supports**, with the last span shortened to 2.0 m.

A 1.5° kink changes the tube's direction by about tan 1.5° ≈ 0.026, so over a 2.5 m span it changes the height by about 2,500 × 0.026 ≈ **65 mm**. The designed fall over that span is only 25 mm, so a kink that way could turn the tube uphill for a span, creating a low point where product and cleaning solution pool. The kink must be corrected by cutting and rewelding, or the supports reset, before the line is commissioned.

File: src/content/reados-publications/pipe-welding-by-the-numbers/chapters/09-inspection-and-pressure-testing.md
---
book: pipe-welding-by-the-numbers
chapterSlug: inspection-and-pressure-testing
order: 9
title: "Inspection and pressure testing"
description: "Choose visual, radiographic and ultrasonic examination for pipe welds, sample so a struggling welder is found fast, measure the repair rate, and compare the energy stored in water and gas tests."
draft: false
---

A pipe weld is accepted twice. First, its welds are examined: every weld looked at, and some or all of them examined through the wall by radiography or ultrasonic testing. Then the finished system is pressure tested, filled and pressurised above its design pressure, to prove that it holds without leaking or failing. The examination finds defects in the welds; the test proves the whole system, welds, pipe, fittings, flanges and all. Neither replaces the other, and a line that passed its test can still contain welds that will fail later by fatigue or corrosion, if the examination missed them.

This chapter compares the examination methods, explains how sampling works and why it should find a struggling welder quickly, shows how the contractor measures its repair rate, and compares hydrostatic and pneumatic pressure tests by the energy stored in them, which is why a gas test is treated so differently from a water test. Testing Welded Joints by the Numbers covers the principles of testing in more depth.

## The methods

Pipe welds are examined by several methods, each finding different defects.

```figure
type: compare
title: Examination methods for pipe butt welds
cols: What it finds well | What it misses or struggles with | Notes
caption: General characteristics for teaching. The code and the line's inspection class set which methods are required and how much of the work they cover.
- Visual | surface defects, profile, undercut, cracks, arc strikes, misalignment | anything below the surface; inside root unless accessible | every weld; first and cheapest
- *Radiography | porosity, slag, lack of penetration, burn-through, root profile | planar defects at unfavourable angles; fine cracks | radiation safety; film or digital record
- Ultrasonic | lack of fusion, cracks, planar defects through the wall | small porosity; thin walls; coarse-grained stainless | no radiation; skilled operator; can be recorded
- Surface crack testing | surface cracks by magnetic particle or dye penetrant | anything below the surface | caps, roots accessible, attachments
- Borescope | inside root profile, colour, penetration on small bore | defects within the wall | hygienic lines; recorded video
```

Visual inspection is applied to every weld and is the most useful single method, because most defects that affect a pipe weld's life show at the surface or at the profile. Radiography, the traditional method for pipe, makes an image of the weld on film or a digital detector and gives a permanent record; it finds volume defects such as porosity and slag well, and lack of penetration very well, but can miss planar defects such as lack of side fusion if they lie at an angle to the beam. Ultrasonic testing, increasingly used in place of radiography, especially in phased-array forms that scan and record the whole weld, finds planar defects well and needs no radiation exclusion zone, but requires skilled operators and is harder on thin and coarse-grained material.

## How much to examine

Codes set the extent of examination by the line's class: its fluid, pressure, temperature and the consequences of failure. A line carrying a hazardous fluid at high pressure may have every weld radiographed; an ordinary utility line a small percentage, chosen at random; some low-risk lines none beyond visual inspection and the pressure test. The percentage is set by the code and the contract, not by the contractor's preference. Where a percentage is examined, the sample must represent the work fairly: each welder's welds, each size and each period of the job, not just the easiest welds or the ones near the scaffold.

## Sampling that follows the welder

Random sampling by itself can let a struggling welder make many defective welds before one is picked. Most codes therefore add progressive sampling: when a sampled weld is rejected, further welds by the same welder are examined, and if those fail, more again, until either the welder's work is shown to be acceptable or all of it has been examined. That rule concentrates the examination where the problems are, and it gives the contractor a strong reason to sample a new welder's first welds early.

```figure
type: formula
title: Repair rate on the dairy's carbon steel welds
formula: repair rate = rejected welds ÷ welds examined
caption: This is an illustration of the contractor's first month, with a 10% random sample radiographed and progressive examination after rejections. Rates can also be measured by weld length rejected, which weights large welds more.
- Welds made | 220
- Random sample | 22 radiographed
- Rejected in the sample | 2, both by one welder
step: random sample repair rate = 2 ÷ 22 ≈ 9%
step: progressive: 4 more of that welder's welds radiographed; 1 rejected
step: across the 26 examined, 3 rejected ≈ 12%; across other welders' welds, 0 of 18
```

The arithmetic shows why a single overall rate can mislead. The overall rate was high in the first month, but all the rejections came from one welder, whose fit-up practice turned out to be the cause. With help on the fit-up, and progressive examination of their work for the next fortnight, their rate fell to match the others. A contractor that looks only at the overall figure misses the cause; one that looks at the rate by welder, by procedure and by defect type finds it quickly.

## When to examine

Timing matters. A weld examined as soon as it is finished may not yet show a hydrogen crack that will form over the following hours, so for hardenable and high-strength steels procedures and codes may require a delay between welding and the final examination. Examination after post-weld heat treatment, not before, is required in many cases, because the treatment itself can reveal or cause defects. At the other extreme, waiting until a whole system is finished before examining any welds means that a struggling welder's defects are found only after dozens more joints have been made the same way. The contractor examines a sample of each welder's work within the first few days, then keeps examination running steadily behind the welding, so that results come back while the cause is still fresh.

## Acceptance criteria

An indication found by an examination is not automatically a defect. The code sets acceptance criteria for each method and inspection class: which kinds of imperfection are allowed, how large, how many in a given length, and which are never acceptable, such as cracks. Porosity within the allowed size and spacing is accepted; lack of fusion of any size usually is not. The examiner reports what was found and judges it against the criteria; the inspector reviews the judgement. Arguments about whether an indication is acceptable are settled by the code's words and the examination record, never by how good the weld looks from outside.

## Interpreting results

Radiographs and ultrasonic records need skilled interpretation. Surface irregularities in the cap and root show on a radiograph and can mask or mimic defects within the weld; geometric features of the joint, such as the root bead and the counterbore, produce ultrasonic signals that are not defects. The examiner compares the image or signal with the joint's geometry, and where there is doubt, asks for the cap to be dressed, a second shot at a different angle, or a second method. A contractor that grinds caps smooth and keeps roots even makes the examiner's job easier and gets clearer answers.

## Records of examination

Every examination produces a record: the weld's number, the method and technique, the examiner and their certification, the date, the result, and for radiography and recorded ultrasonic testing the image or data itself. Those records are linked to the weld log, so that each weld's history, from fit-up to acceptance, can be traced. Digital radiography and phased-array ultrasonic records are easier to store, search and review than film, and are increasingly what clients ask for.

## The cost of a repair

A repair is far more costly than the original weld. The defect must be located, the weld ground out to sound metal or cut out completely, the joint re-prepared, refitted and rewelded, with preheat and purge if they apply, and then examined again, often by the same method and sometimes with additional examination of nearby welds. On a hygienic line or an alloy line with heat treatment, a cut-out can cost several times the original joint. The contractor's records put a typical carbon steel repair at about three times the cost of the original weld and a stainless cut-out at about four, which is why a few percentage points of repair rate make a large difference to the job's margin.

```figure
type: bars
title: Illustrative cost of repairs on 640 carbon steel joints by repair rate
unit: A$ thousand, at about A$300 per original joint and three times that per repair, excluding GST
max: 60
caption: This is an illustration. It counts only the rework and re-examination of the repaired welds, not the delays to other work, the extra progressive examination, or any damage to the client's confidence.
- 1% repair rate | 6
- 3% repair rate | 17
- *5% repair rate | 29
- 10% repair rate | 58
```

## Pressure testing

When a system is complete, it is pressure tested to prove its strength and tightness. The code sets the test pressure, usually a stated multiple of the design pressure, the test medium, the holding time and the examination during the test. In a hydrostatic test, the system is filled with water, vented of air, and pressurised with a pump; in a pneumatic test, it is pressurised with air or nitrogen. Water is strongly preferred, and codes usually permit pneumatic testing only where water cannot be used, for example where the line cannot carry the weight of water, or water would contaminate the process.

## Why water is preferred

The reason is the energy stored in the test. Water is nearly incompressible, so very little energy is stored in pressurising it; if the system fails, the pressure drops almost instantly and the water spills out. A gas is highly compressible, so a great deal of energy is stored, and a failure releases it explosively, throwing fragments and pipe.

```figure
type: formula
title: Stored energy in a hydrostatic and a pneumatic test of the same line
formula: water: energy ≈ pressure² × volume ÷ (2 × bulk modulus); gas: energy from expansion of the gas to atmosphere
caption: This is an illustration for 120 m of DN 100 pipe with a 102.3 mm bore, tested at 2.4 MPa gauge, taking water's bulk modulus as about 2.2 GPa and air expanding adiabatically. The test pressure here is illustrative; the code sets the real test pressure.
- Internal volume | π ÷ 4 × 0.1023² × 120 ≈ 0.99 m³
- Test pressure | 2.4 MPa gauge
step: water: 2.4² × 10¹² × 0.99 ÷ (2 × 2.2 × 10⁹) ≈ 1,300 J, about the energy of a 20 kg bag of cement dropped from about 6 m
step: air: about 3.7 MJ, nearly three thousand times as much
step: 3.7 MJ is roughly the energy of 0.8 kg of TNT, released if the line fails
```

The comparison explains why a pneumatic test is treated as a hazardous operation in its own right: the code usually limits its pressure, requires an exclusion zone, staged pressurisation with holds, and sometimes additional examination of the welds before the test. A hydrostatic test still needs care, with venting of all air, because trapped air pockets store energy like a pneumatic test, and protection against the water's weight and any failure; but its stored energy is small.

## Running a hydrostatic test

A hydrostatic test begins with isolating the section to be tested, removing or blanking equipment that cannot take the test pressure, such as instruments, relief valves and some pumps, and fitting a test pump, a calibrated pressure gauge or recorder at the lowest and highest points, and vents at every high point. The section is filled from its low point, vented until water flows clear of air from every vent, then pressurised in stages to the test pressure and held for the time the code requires, while the welds and joints are inspected for leaks. The water must be clean and, for stainless lines, low enough in chloride that it does not cause pitting while standing; the line is drained and dried promptly after the test. The gauge or recorder's chart, the pressure, the time, the section tested and the witnesses go into the test record.

## Leak testing hygienic and low-pressure lines

Lines that operate at low pressure, or hygienic lines that must stay dry, are sometimes tested with a lower-pressure gas leak test, with leaks found by soap solution or more sensitive methods, under the code's provisions for such tests. The low pressure keeps the stored energy modest, but the same precautions against over-pressure apply, with a relief valve set just above the test pressure on the test supply.

## Who examines

Examination is done by qualified examiners: radiographers and ultrasonic technicians certified for the method, and welding inspectors for visual inspection, under the code's requirements. On many projects, the client or an independent inspection body witnesses tests and reviews records. The contractor's own welders and supervisors also inspect their work visually as they go, because finding a defect before the next pass is laid costs a fraction of finding it on a radiograph.

## The running case: the test packs

This is an illustration. The contractor divided the dairy's piping into test packs, each a section of a system that could be isolated and tested in one go, with its drawings, line list, weld log extract, examination reports and a marked-up diagram of vents, drains, blanks and gauges. A test pack could be tested only when every weld in it had been examined as required and accepted. Steam, condensate, compressed air and cooling water packs were hydrostatically tested. One small instrument air section, which could not be dried reliably after a water test, was pneumatically tested at the reduced pressure the code allowed, with an exclusion zone and staged pressurisation planned by the supervisor and approved by the client's engineer.

## A failure: the trapped air

This is an illustration. On an earlier job, a hydrostatic test was started on a section with a high point that had no vent, so a large pocket of air was trapped under the pressure. When a gasket at a temporary blank failed during the test, the expanding air drove the blank and a jet of water across the area with far more violence than a water test should produce.

Nobody was hurt, because the area had been cleared, but the incident showed that a hydrostatic test with trapped air is partly a pneumatic one. The contractor's test pack diagrams now show a vent at every high point, and the test does not start until each vent has run clear.

## Exercise: the repair cost and the test energy

The stainless product lines have 300 welds. If 2% need cut-outs, at about A$450 per original weld and four times that per cut-out, what do the repairs cost? Then estimate the energy stored if a 20 m length of 50.8 mm tube with a 1.6 mm wall were tested with water at 1.5 MPa gauge.

At 2%, about **6 welds** need cut-outs, each about 4 × 450 = A$1,800, about **A$10,800** in repairs, excluding GST.

The bore is 50.8 − 3.2 = 47.6 mm, so the volume is about π ÷ 4 × 0.0476² × 20 ≈ **0.036 m³**. The stored energy in water is about (1.5 × 10⁶)² × 0.036 ÷ (2 × 2.2 × 10⁹) ≈ **18 J**, trivial, which is why a properly vented water test of a small line is so safe. The same line tested with gas at the same pressure would store tens of kilojoules, enough to cause injury if it failed.
